Repository: hypatiameraviglia/glimmer

# glimmer
Open-source code and database of refractive indices and Mie scattering curves for water ice across spans of Enceladus-like conditions.

File: lit/amorphous_ris/hudgins1993_120K.txt
hudgins1993
120
pe
wavel  n  k
19.9968005119  1.4912  0.00035
19.8436321784  1.4927  0.00033
19.692792438  1.496  0.0
19.5446105736  1.502  0.0
19.398265795  1.5045  0.0069462
19.254096309  1.5013  0.010304
19.1120539724  1.5024  0.00024068
18.9720920526  1.5066  0.0034775
18.8345199081  1.511  0.00013942
18.698578908  1.5148  0.0065368
18.5645861954  1.5165  0.0064597
18.4325001843  1.5204  0.0063439
18.3022804641  1.5224  0.012561
18.1742180543  1.5245  0.009297
18.0476095941  1.5286  0.012239
17.9227529349  1.5315  0.015158
17.7996119685  1.5334  0.018055
17.6781515725  1.536  0.017855
17.5586458772  1.5391  0.020648
17.4404408943  1.543  0.020381
17.3238167833  1.5467  0.02604
17.208742041  1.5489  0.028726
17.0951859956  1.5514  0.031359
16.9834072112  1.5539  0.03395
16.872795991  1.5562  0.036508
16.7636162473  1.5602  0.036086
16.6558403704  1.5649  0.041314
16.5497153449  1.5677  0.046558
16.4446637066  1.5706  0.04891
16.3409373162  1.5735  0.054019
16.2385112533  1.5766  0.056264
16.1373612187  1.5804  0.061198
16.0377207191  1.5835  0.066101
15.9390490763  1.5865  0.070948
15.8415841584  1.5895  0.075728
15.7453039631  1.5931  0.080405
15.6501870197  1.596  0.087771
15.5564543729  1.5988  0.092373
15.4635986887  1.6019  0.099571
15.3718449288  1.6042  0.10677
15.2811735941  1.6062  0.11393
15.1915656428  1.6079  0.12105
15.103230581  1.6096  0.12811
15.0156913975  1.6118  0.13505
14.9291611304  1.6136  0.14464
14.8436224376  1.6138  0.15436
14.7590583721  1.6141  0.16137
14.6756677429  1.6146  0.17095
14.5930011966  1.6143  0.18062
14.5112607383  1.6132  0.19034
14.4304308927  1.6116  0.20014
14.3504965272  1.609  0.21007
14.2716465199  1.6067  0.21726
14.1934568164  1.6049  0.22703
14.1161191965  1.6022  0.23694
14.0396198071  1.599  0.24694
13.9641400883  1.5951  0.25707
13.8892747021  1.5902  0.26738
13.8152077807  1.5859  0.27489
13.7419266181  1.5807  0.28805
13.6694187763  1.5743  0.296
13.5978569777  1.5682  0.30667
13.5268575757  1.5603  0.31776
13.4565957504  1.5516  0.32629
13.3870600677  1.5429  0.33487
13.3182393288  1.5334  0.34367
13.2502981317  1.5243  0.34961
13.1828728116  1.5153  0.35838
13.1161302169  1.5046  0.3676
13.0500600303  1.4928  0.37427
12.9848207445  1.4806  0.38108
12.9200635667  1.4687  0.38497
12.8559490904  1.4565  0.39188
12.792467795  1.4429  0.39627
12.7296103466  1.4302  0.3975
12.6675280586  1.4183  0.40152
12.6058894716  1.4048  0.40594
12.544847831  1.3906  0.40761
12.4843945069  1.3763  0.40933
12.4245210347  1.3626  0.4079
12.3653720122  1.3489  0.40949
12.306632044  1.3345  0.40824
12.2484475093  1.3199  0.40703
12.190810567  1.3062  0.40257
12.133713523  1.2926  0.40107
12.077294686  1.2786  0.39665
12.0212535763  1.2652  0.39206
11.9657301489  1.2514  0.38751
11.9107172634  1.2385  0.3797
11.8562079105  1.2259  0.37483
11.8023345018  1.2128  0.36699
11.7488104329  1.2  0.35906
11.6957696401  1.1887  0.34773
11.6432056074  1.1785  0.33917
11.5912462908  1.1674  0.33077
11.5396155  1.1566  0.3193
11.4884426267  1.1468  0.30759
11.4377216059  1.1374  0.29582
11.387446479  1.1296  0.28079
11.337611392  1.1234  0.26856
11.288338018  1.1167  0.25645
11.2393647511  1.1112  0.24128
11.1908145794  1.1064  0.22905
11.1426820436  1.1019  0.21396
11.0950848774  1.0991  0.19883
11.0477705599  1.0977  0.18375
11.0008580669  1.0978  0.16875
10.9543423013  1.0983  0.15673
10.9082182516  1.0993  0.14211
10.8625989854  1.1009  0.13043
10.8172426848  1.1029  0.11623
10.7722635757  1.1071  0.10226
10.7276569724  1.1121  0.091192
10.6834182665  1.1171  0.080363
10.6396561263  1.1227  0.069773
10.596138767  1.1292  0.059434
10.5529759392  1.1358  0.051806
10.5101633279  1.143  0.041944
10.4678062618  1.1504  0.037112
10.4256805363  1.1569  0.029997
10.3838925059  1.1645  0.023085
10.3424381264  1.1724  0.018647
10.3013134175  1.1801  0.014305
10.2606197414  1.1875  0.01228
10.2201418556  1.1937  0.010246
10.1799820832  1.1993  0.0082175
10.140136689  1.2057  0.0040863
10.1006019959  1.2118  0.0043298
10.061475616  1.217  0.0023868
10.0225507392  1.2228  0.0005061
9.9840255591  1.2284  0.00074029
9.9453008454  1.2331  0.00092798
9.9078569305  1.2372  0.0010892
9.8697197  1.241  0.0012302
9.8328416912  1.2444  0.0013517
9.7952786757  1.2472  0.0014485
9.7580015613  1.2505  0.0
9.721952168  1.2543  0.0
9.6852300242  1.2575  0.0
9.6497153334  1.2605  0.0
9.6135358585  1.2633  2.7597e-05
9.5785440613  1.2659  0.00012082
9.5428953144  1.2685  0.00020689
9.5075109336  1.2709  0.00028974
9.4732853354  1.2732  0.00036645
9.4384143464  1.2755  0.00043958
9.4046835324  1.2776  0.00050944
9.3703148426  1.2797  0.00057536
9.3361964336  1.2817  0.00063962
9.3031909945  1.2837  0.00070137
9.269558769  1.2857  0.00076187
9.2370219841  1.2879  0.00082719
9.2038656236  1.2891  0.0027013
9.1717875814  1.2904  0.0008949
9.1390970572  1.2927  0.00096446
9.1066387396  1.2939  0.002812
9.0752336873  1.2951  0.0010285
9.0432266233  1.2972  0.0010899
9.0122566691  1.2993  0.0011501
8.9806915132  1.3008  0.0029696
8.9501476774  1.3016  0.0029812
8.9190153407  1.3027  0.003
8.8880988357  1.3038  0.0030197
8.8581805297  1.3047  0.0030344
8.8276836158  1.3065  0.0013311
8.7981699806  1.3082  0.0031136
8.7680841736  1.3092  0.0031273
8.7382034254  1.3103  0.0031474
8.7092840968  1.3115  0.0031686
8.6798021005  1.3127  0.0031915
8.6512674107  1.314  0.0032142
8.6221762373  1.3153  0.0032415
8.5940185631  1.317  0.0032738
8.5653104925  1.318  0.004971
8.5367935803  1.3186  0.0049675
8.5091899251  1.3195  0.0049729
8.4810448647  1.3204  0.0049807
8.4537999831  1.3215  0.0049918
8.4260195484  1.3226  0.0050052
8.3991264908  1.3241  0.0050247
8.3717036417  1.3251  0.0066669
8.344459279  1.3255  0.006657
8.3180835136  1.3263  0.0066547
8.2911864688  1.3273  0.0066572
8.2651458798  1.3286  0.0066665
8.2385895535  1.3295  0.0082707
8.2122033342  1.3299  0.008253
8.1866557511  1.3306  0.0082446
8.1606006202  1.3317  0.0082417
8.1353726001  1.3322  0.0098115
8.1096423648  1.333  0.0082204
8.0847279489  1.3341  0.0097917
8.05931657  1.3347  0.0097737
8.0340644332  1.3358  0.0097669
8.0096115338  1.3366  0.011308
7.9846694347  1.337  0.011283
7.9605158414  1.3379  0.011267
7.9358781049  1.3385  0.012788
7.9120183559  1.3389  0.012755
7.8876794447  1.3397  0.012733
7.8634898168  1.3403  0.014233
7.8400627205  1.3405  0.014196
7.8161638268  1.3413  0.014167
7.7930174564  1.3418  0.015649
7.7694040867  1.342  0.015606
7.745933385  1.3427  0.015572
7.7232004943  1.3431  0.017035
7.7000077  1.3432  0.016988
7.6775431862  1.3439  0.016949
7.6546233925  1.3442  0.018395
7.6324225309  1.3442  0.018343
7.6097709459  1.3447  0.018296
7.5872534143  1.3455  0.018254
7.5654410652  1.346  0.019682
7.5431847326  1.3463  0.01963
7.5216246709  1.3466  0.021042
7.4996250187  1.3465  0.020983
7.4783128926  1.3471  0.020931
7.4565655059  1.3473  0.022328
7.4349442379  1.3473  0.022266
7.4139976275  1.3478  0.022209
7.3926221631  1.348  0.023591
7.3719130114  1.3479  0.023526
7.3507791826  1.3484  0.023465
7.3297661805  1.3486  0.024833
7.3094072071  1.3484  0.024765
7.2886297376  1.3487  0.024698
7.2684983282  1.3493  0.024636
7.2479524534  1.3497  0.025987
7.2280448139  1.3499  0.025918
7.207726683  1.35  0.027258
7.187522461  1.3501  0.027185
7.1679449502  1.35  0.028515
7.1479628306  1.3497  0.028436
7.128599943  1.3497  0.02836
7.1088362835  1.3501  0.028286
7.089684509  1.3502  0.029601
7.0701357466  1.3501  0.029521
7.0506944934  1.3504  0.029444
7.0318543  1.3505  0.030746
7.0126227209  1.3503  0.030663
6.9939851728  1.3507  0.030584
6.974959894  1.3509  0.031874
6.9560378408  1.3502  0.033156
6.9376994589  1.3498  0.031703
6.9189787587  1.3505  0.031622
6.900835001  1.3507  0.032897
6.882312457  1.3509  0.032811
6.8643602416  1.3502  0.03543
6.846032724  1.3498  0.032638
6.8278028131  1.3504  0.033899
6.8101334786  1.3506  0.033812
6.7920940026  1.3506  0.035064
6.7746087663  1.3503  0.034972
6.7567567568  1.3503  0.034883
6.7394527564  1.3508  0.034794
6.7217853062  1.351  0.036032
6.704210244  1.3511  0.03594
6.6871740003  1.3512  0.037169
6.6697792303  1.3506  0.038394
6.6529173042  1.3506  0.03698
6.6357000664  1.3503  0.039515
6.6185717122  1.3497  0.038102
6.6019673863  1.3502  0.038006
6.5850125115  1.3503  0.039215
6.5685759327  1.3503  0.039117
6.5517919151  1.3502  0.040318
6.5355205542  1.3501  0.040217
6.518904824  1.3499  0.041412
6.5023733663  1.3494  0.041309
6.4863462412  1.3495  0.041206
6.4699792961  1.3494  0.042391
6.4541112689  1.3491  0.042286
6.4379063928  1.3494  0.042181
6.4221951063  1.3498  0.043355
6.4061499039  1.3489  0.045809
6.3901846763  1.348  0.04442
6.3747051699  1.3484  0.04431
6.3588960956  1.3489  0.045471
6.3435676224  1.3474  0.049181
6.3279124217  1.3459  0.046522
6.3123343012  1.3463  0.046408
6.2972292191  1.3461  0.047558
6.2818016207  1.3459  0.047443
6.2668421382  1.3456  0.048588
6.2515628907  1.3452  0.048471
6.2367469128  1.3449  0.04961
6.2216138866  1.3445  0.049491
6.2065541212  1.3443  0.050624
6.1919504644  1.3435  0.051755
6.1770337884  1.3429  0.051632
6.1625685586  1.3423  0.052757
6.1477929423  1.3418  0.052632
6.1334641806  1.3414  0.053751
6.1188276326  1.3407  0.054869
6.104260774  1.3396  0.055985
6.0901339829  1.3389  0.055853
6.0757032627  1.3379  0.058206
6.0617081894  1.3369  0.058072
6.0474117078  1.3342  0.062916
6.0331825038  1.3316  0.059053
6.0193824114  1.3306  0.060153
6.0052846505  1.3292  0.060015
5.9916117436  1.3274  0.061113
5.9776436129  1.3254  0.060972
5.9640961412  1.3237  0.060829
5.950255861  1.3215  0.06192
5.9364796676  1.3186  0.061774
5.9231179293  1.316  0.060393
5.9094669661  1.3142  0.059016
5.8962264151  1.3111  0.061321
5.8826989823  1.3073  0.057475
5.8692334781  1.3051  0.054877
5.8561724057  1.3031  0.052291
5.8428279287  1.3014  0.049721
5.8298839853  1.2999  0.047165
5.8166589111  1.2981  0.044618
5.8038305281  1.2973  0.039717
5.7907232613  1.2973  0.037245
5.7776750636  1.2974  0.03362
5.7650178716  1.2973  0.03236
5.7520851309  1.2975  0.027621
5.7395396889  1.2987  0.025272
5.7267208796  1.2997  0.022939
5.7142857143  1.301  0.020635
5.7015793375  1.3021  0.019482
5.6889293435  1.3032  0.017205
5.676657584  1.3044  0.016075
5.6641178137  1.3058  0.01384
5.6519527497  1.3076  0.012757
5.6395217686  1.3083  0.013861
5.6271453492  1.3091  0.010534
5.6151384132  1.3106  0.010562
5.6028686688  1.3116  0.0094751
5.5909650006  1.313  0.0084065
5.5788005579  1.3141  0.0084258
5.5669988309  1.3151  0.0073574
5.5549383402  1.316  0.0073739
5.5429299928  1.317  0.006313
5.5312793849  1.3179  0.0063313
5.5193729992  1.3188  0.0052792
5.507821106  1.3198  0.0053002
5.4960153888  1.3207  0.004261
5.4845609609  1.3219  0.0042924
5.472854641  1.3227  0.004312
5.4611981869  1.3233  0.0043216
5.4498882773  1.3241  0.0032902
5.4383293452  1.3251  0.0033178
5.4271138608  1.3258  0.003337
5.4156512321  1.3263  0.0033466
5.4045289953  1.3271  0.0023279
5.3931614713  1.3281  0.0023579
5.3818416662  1.3289  0.0023801
5.370857726  1.3295  0.0023984
5.3596312574  1.3301  0.0024127
5.3487376979  1.3305  0.0024207
5.3376034161  1.3311  0.0014186
5.3265153936  1.3321  0.0014485
5.3157559005  1.3329  0.0014712
5.3047583683  1.3335  0.0014918
5.2940865054  1.3342  0.0015102
5.2831783601  1.3348  0.0015278
5.2725930613  1.3354  0.0015444
5.2617732176  1.3359  0.0015597
5.2509976896  1.3365  0.0015749
5.2405408238  1.337  0.0015888
5.2298519952  1.3375  0.0016024
5.219479096  1.338  0.0016153
5.2088759246  1.3384  0.0016276
5.1983157457  1.3388  0.0016374
5.1880674449  1.3391  0.001644
5.1775913845  1.3397  0.00067884
5.1674245556  1.3408  0.00071073
5.1570316126  1.3413  0.001703
5.146945288  1.3414  0.0017031
5.1366344771  1.342  0.00074625
5.1263648947  1.3425  0.001731
5.1163980558  1.3428  0.00077266
5.1062091503  1.3437  0.00079685
5.0963204566  1.3446  0.00082183
5.0862112812  1.3451  0.001797
5.0763998172  1.3453  0.0018006
5.0663694397  1.3456  0.001808
5.0563786216  1.346  0.0018166
5.0466818067  1.3464  0.0018262
5.0367684094  1.3468  0.0018356
5.0271465916  1.3473  0.0018451
5.0173097185  1.3477  0.0018553
5.0075112669  1.3482  0.0018655
4.9980007997  1.3486  0.0018768
4.9882775478  1.3491  0.0018874
4.9788399303  1.3496  0.001899
4.9691910157  1.3502  0.0019116
4.9598254141  1.351  0.0019284
4.9502499876  1.3514  0.0028694
4.9407114625  1.3516  0.0028699
4.931452806  1.3519  0.0028738
4.9219865138  1.3523  0.0028798
4.9127978384  1.3527  0.0028874
4.9034029617  1.3533  0.0028961
4.8942834769  1.354  0.0029088
4.8849592106  1.3544  0.0038341
4.8756704047  1.3546  0.0038326
4.8666536889  1.3549  0.0038353
4.8574343032  1.3554  0.0038403
4.8484848485  1.3561  0.0038491
4.8393341076  1.3565  0.0047634
4.8302178428  1.3567  0.0047605
4.8213683043  1.3571  0.0047616
4.812319538  1.3577  0.0047676
4.8035354021  1.3581  0.0056725
4.7945533874  1.3583  0.0056685
4.7858339316  1.3589  0.0056703
4.7769179325  1.3593  0.0065678
4.7680350927  1.3594  0.0065613
4.7594117367  1.36  0.0065608
4.7505938242  1.3603  0.0074523
4.7420333839  1.3605  0.0074434
4.7332796895  1.3611  0.0074407
4.7247814789  1.3615  0.0083271
4.7160913035  1.3619  0.0083196
4.7074330368  1.3622  0.0091999
4.6990273013  1.3626  0.0091903
4.6904315197  1.363  0.010068
4.6820863377  1.363  0.010937
4.6735523672  1.3632  0.010921
4.6650494495  1.3633  0.011788
4.6567942628  1.3635  0.011771
4.6483521592  1.3638  0.012637
4.6401559092  1.3638  0.013495
4.6317739694  1.3638  0.013473
4.6236360274  1.364  0.014331
4.6153136106  1.3638  0.015182
4.6070211002  1.3638  0.015156
4.5989698308  1.3639  0.016007
4.590735895  1.3636  0.016852
4.5827413959  1.3634  0.016821
4.5745654163  1.3633  0.017665
4.5666270892  1.3629  0.018504
4.558508456  1.3625  0.018468
4.5504186385  1.3621  0.019304
4.542563823  1.3617  0.019266
4.5345304494  1.3612  0.020098
4.5267303427  1.3605  0.020055
4.5187528242  1.3599  0.020015
4.5108033741  1.3595  0.019975
4.503084613  1.3591  0.019936
4.4951901465  1.3587  0.019897
4.4875246814  1.3583  0.019858
4.4796846302  1.3578  0.019819
4.4720719109  1.3573  0.019777
4.4642857143  1.357  0.018882
4.4565265832  1.3569  0.018848
4.4489923032  1.3566  0.018813
4.4412861965  1.3561  0.018774
4.4338033165  1.3558  0.017888
4.4261496924  1.3557  0.017854
4.4187176881  1.3555  0.016975
4.4111160124  1.3555  0.016946
4.4035404465  1.3555  0.016074
4.3961841122  1.3556  0.01605
4.3886597033  1.3554  0.016019
4.3813529618  1.3552  0.015153
4.3738791935  1.3555  0.014298
4.3664308794  1.3559  0.01428
4.3591979076  1.3559  0.014257
4.3517994691  1.3561  0.013408
4.3446148499  1.3565  0.013392
4.3372657876  1.3567  0.013372
4.3301290378  1.3566  0.01335
4.3228288592  1.3568  0.01251
4.3155532539  1.3572  0.012495
4.3084877208  1.3573  0.012478
4.3012602693  1.3573  0.012457
4.2942414223  1.3575  0.011625
4.2870616479  1.3579  0.011613
4.2800890259  1.358  0.011597
4.2729564586  1.358  0.011578
4.2658476239  1.3582  0.010755
4.2589437819  1.3586  0.010744
4.2518814575  1.3587  0.010728
4.2450227109  1.3589  0.0099137
4.2380064418  1.3594  0.0099054
4.2310133277  1.3597  0.0098943
4.2242216872  1.3597  0.0098802
4.2172739541  1.36  0.009074
4.2105263158  1.3605  0.0090681
4.2036235235  1.3609  0.0090593
4.1969194611  1.3611  0.0090488
4.1900611749  1.3612  0.0090358
4.1832252667  1.3615  0.0082397
4.1765860586  1.362  0.008235
4.1697940122  1.3623  0.0082274
4.1631973356  1.3626  0.0082188
4.1564487302  1.3627  0.0082078
4.1498941777  1.363  0.0074214
4.1431885979  1.3636  0.0074186
4.1365046536  1.364  0.0074133
4.130012803  1.3643  0.0074069
4.1233712683  1.3646  0.0073999
4.1169205434  1.3648  0.007392
4.1103210161  1.3649  0.0073822
4.1037426133  1.3652  0.0066078
4.0973531099  1.3658  0.0066054
4.0908161178  1.3662  0.0066015
4.0844667729  1.3665  0.0065962
4.0779708017  1.3668  0.0065901
4.0716612378  1.3671  0.0065836
4.0652059027  1.3672  0.006575
4.0587710041  1.3675  0.0058123
4.0525206679  1.368  0.0058108
4.0461258345  1.3684  0.0058076
4.0399143538  1.3688  0.0058027
4.0335592126  1.3689  0.0057966
4.0273862263  1.3693  0.0050431
4.0210704089  1.3699  0.0050429
4.0147743697  1.3704  0.0050414
4.0086587028  1.3708  0.005039
4.0024014409  1.3712  0.0050358
3.9963233825  1.3716  0.0050324
3.9901045407  1.3719  0.0050282
3.9839050237  1.372  0.005023
3.9778829707  1.3724  0.0042818
3.971721344  1.3731  0.004282
3.9657360406  1.3736  0.0042807
3.959611958  1.374  0.0042792
3.9536630688  1.3744  0.0042767
3.9475761882  1.3748  0.004274
3.941508021  1.3751  0.0042704
3.9356133653  1.3753  0.0042662
3.9295818925  1.3757  0.0035369
3.9237228282  1.3764  0.0035377
3.9177277179  1.3769  0.0035367
3.9119039236  1.3774  0.0035353
3.9059448481  1.3778  0.0035334
3.9000039  1.3781  0.0035302
3.8942326415  1.3787  0.0028114
3.8883272416  1.3792  0.0035276
3.8825904644  1.3795  0.0028093
3.8767202946  1.3802  0.0028094
3.8708678486  1.3808  0.0028086
3.8651824366  1.3813  0.0028074
3.8593647486  1.3818  0.0028061
3.8537130525  1.3823  0.0028043
3.8479298138  1.3827  0.0028023
3.8423115346  1.3831  0.0027996
3.8365624401  1.3835  0.0027967
3.8308305241  1.384  0.0020913
3.8252620304  1.3847  0.0020908
3.8195638058  1.3854  0.0020899
3.814027995  1.386  0.0020884
3.8083631655  1.3866  0.0020868
3.8028597505  1.3872  0.0020844
3.7972280235  1.3877  0.0020823
3.7916129521  1.3883  0.0020795
3.7861578071  1.3889  0.0020768
3.7805754036  1.3894  0.002074
3.7751519499  1.39  0.0020704
3.76960193  1.3905  0.002067
3.7640682049  1.391  0.0020633
3.7586919752  1.3914  0.0020594
3.7531902117  1.3921  0.0013692
3.7478449891  1.3929  0.0013657
3.7423749111  1.3937  0.0013617
3.7370604283  1.3944  0.0013574
3.7316217628  1.3952  0.0013526
3.7261989045  1.3957  0.0020285
3.7209302326  1.3962  0.0013438
3.7155383815  1.3971  0.0013378
3.7102997922  1.3979  0.0013316
3.7049386833  1.3987  0.0013251
3.6997299197  1.3996  0.0013171
3.6943992907  1.4002  0.0019834
3.6890840004  1.4007  0.0019761
3.6839196906  1.4012  0.0019687
3.6786344909  1.4021  0.0012887
3.6734993755  1.403  0.0019477
3.6682440116  1.4036  0.0019385
3.663003663  1.4042  0.0019285
3.6579120638  1.4049  0.0019175
3.6527011725  1.4057  0.0019063
3.6476381543  1.4064  0.0018945
3.6424564726  1.4072  0.0018821
3.6374217954  1.408  0.001869
3.6322690785  1.4088  0.0018553
3.6271309394  1.4097  0.0018406
3.6221385106  1.4106  0.001825
3.6170289724  1.4116  0.0018076
3.6120642947  1.4124  0.0024483
3.6069831193  1.4129  0.0024349
3.6020459621  1.4138  0.0017611
3.5969929139  1.4149  0.0023941
3.591954023  1.4156  0.0023766
3.5870578951  1.4164  0.0023571
3.5820467815  1.4173  0.0023366
3.5771776069  1.4182  0.0023148
3.5721940416  1.4191  0.002292
3.5672243427  1.4201  0.0022684
3.5623953546  1.4211  0.0022429
3.5574528637  1.4221  0.0022166
3.5526502771  1.4232  0.0021883
3.5477347713  1.4245  0.0021567
3.5429583702  1.4255  0.0027702
3.5380696292  1.4263  0.0027442
3.533194361  1.4273  0.0027146
3.5284570058  1.4283  0.0026832
3.5236081748  1.4293  0.0026529
3.5188964741  1.4305  0.0019774
3.5140738658  1.4321  0.0019311
3.5093876119  1.4334  0.0025246
3.5045910142  1.4345  0.0024865
3.4998075106  1.4358  0.0024439
3.4951592045  1.4371  0.002398
3.4904013962  1.4385  0.0023482
3.4857780257  1.4401  0.0022931
3.4810457061  1.4415  0.0028709
3.4763262185  1.4428  0.002821
3.4717400361  1.4442  0.0027645
3.4670457303  1.4458  0.0027025
3.462483986  1.4475  0.0026329
3.4578146611  1.4492  0.0031899
3.45327716  1.4508  0.0031201
3.4486326172  1.4524  0.0036734
3.444000551  1.454  0.0036023
3.4394992089  1.4558  0.0035182
3.4348916292  1.4576  0.004056
3.430414051  1.4593  0.0039714
3.425830764  1.4614  0.0038704
3.421376762  1.4636  0.0043834
3.4168175761  1.4655  0.0048994
3.4122705248  1.4674  0.0054187
3.4078516903  1.4694  0.0053074
3.4033284552  1.4716  0.0058016
3.3989327351  1.4738  0.0062966
3.3944331297  1.4758  0.0067933
3.3899454219  1.4781  0.0066567
3.3855841826  1.4806  0.0071198
3.3811198269  1.4831  0.0075784
3.3767812521  1.4857  0.0080245
3.3723400668  1.4883  0.0090893
3.3680239803  1.4907  0.0095373
3.3636057854  1.4934  0.0099635
3.3591991669  1.4961  0.011003
3.3549166303  1.4989  0.011417
3.3505327347  1.5017  0.012439
3.3462722527  1.5047  0.012829
3.3419109047  1.5078  0.013817
3.3376723073  1.511  0.014801
3.3333333333  1.5142  0.015776
3.329005626  1.5175  0.016737
3.3247996808  1.521  0.017674
3.3204940895  1.5245  0.01923
3.3163096107  1.5281  0.02015
3.3120259663  1.5318  0.021671
3.3077533739  1.5355  0.023196
3.303600925  1.5396  0.024054
3.299350028  1.5438  0.026148
3.2952186378  1.5481  0.027604
3.2909892714  1.5526  0.029669
3.2868787799  1.5571  0.031731
3.2826707809  1.5618  0.033772
3.2784735427  1.5668  0.035776
3.2743942371  1.572  0.038397
3.2702181235  1.5775  0.040994
3.2661593233  1.5833  0.044218
3.2620041754  1.5889  0.048124
3.2579657262  1.5948  0.051355
3.2538313865  1.601  0.055904
3.2497075263  1.6072  0.060487
3.2456994482  1.6134  0.065783
3.241596162  1.6198  0.071121
3.2376080552  1.6263  0.077183
3.2335251892  1.6329  0.084031
3.2294526078  1.6392  0.091732
3.225494307  1.6454  0.099574
3.2214419174  1.6515  0.1083
3.2175032175  1.6572  0.11802
3.2134708699  1.6624  0.128
3.2095516256  1.6673  0.13822
3.2055391717  1.6719  0.14952
3.2015367376  1.6759  0.16117
3.1976465322  1.6793  0.17317
3.1936637711  1.6824  0.18549
3.1897926635  1.6846  0.19912
3.1858294307  1.6859  0.21231
3.1819772807  1.6866  0.22591
3.1780334329  1.6868  0.23895
3.1740993493  1.6864  0.25335
3.1702754969  1.6851  0.26723
3.1663605851  1.683  0.28155
3.1625553447  1.6802  0.29524
3.1586594649  1.6768  0.30932
3.1547731718  1.6727  0.3227
3.1509957146  1.6683  0.3364
3.1471282455  1.6629  0.35053
3.143369063  1.6567  0.3639
3.1395202813  1.6501  0.37636
3.1357792411  1.6433  0.38908
3.1319490119  1.6357  0.40214
3.1281281281  1.6276  0.41423
3.1244141723  1.6188  0.42661
3.1206116399  1.6096  0.43794
3.1169155004  1.6  0.44948
3.1131311873  1.5902  0.45986
3.1093560524  1.5798  0.47187
3.105686512  1.5688  0.48128
3.1019294001  1.5576  0.49229
3.0982773578  1.5457  0.50208
3.0945381402  1.5331  0.51208
3.0909034711  1.5202  0.52075
3.0871820203  1.5071  0.52952
3.0834695199  1.4932  0.5385
3.0798607903  1.4787  0.54607
3.0761658669  1.4641  0.55374
3.0725742027  1.4485  0.56161
3.0688967316  1.4317  0.56807
3.0653220121  1.4148  0.57295
3.0616618701  1.3976  0.57789
3.0580104584  1.38  0.58124
3.0544610403  1.3619  0.58466
3.0508267741  1.3431  0.58649
3.0472940029  1.3242  0.58666
3.0436767615  1.3056  0.58507
3.0400680975  1.2872  0.58346
3.0365601846  1.2686  0.58017
3.0329683661  1.2507  0.57514
3.0294768094  1.2329  0.57011
3.0259017187  1.2161  0.56167
3.0224264039  1.2002  0.55482
3.0188679245  1.1852  0.54468
3.0153178145  1.1714  0.53608
3.011866755  1.1581  0.52592
3.0083330826  1.1461  0.51572
3.0048979837  1.1346  0.50557
3.0013806351  1.1243  0.49388
2.9979613863  1.1153  0.4837
2.9944602485  1.1067  0.47358
2.9909672788  1.0985  0.46354
2.9875717017  1.091  0.45354
2.9840947749  1.0839  0.4436
2.9807147754  1.0776  0.43371
2.9772537811  1.0714  0.42529
2.9738008148  1.0655  0.41558
2.9704440814  1.0599  0.40727
2.9670068835  1.054  0.39906
2.9636654614  1.0485  0.38959
2.9602439241  1.0432  0.38149
2.956917709  1.0389  0.37086
2.9535117254  1.0346  0.36541
2.9501135794  1.029  0.35752
2.9468100781  1.0233  0.34969
2.9434273268  1.0176  0.34069
2.9401387746  1.0122  0.33175
2.9367713136  1.0073  0.32169
2.9334976092  1.0023  0.31291
2.9301453352  0.9989  0.29956
2.9268007141  0.996  0.29331
2.9235491887  0.9915  0.28366
2.9202196005  0.9877  0.27301
2.9169826731  0.9844  0.2625
2.9136680167  0.9815  0.25214
2.9103608847  0.9787  0.24086
2.9071457643  0.977  0.22875
2.9038534135  0.976  0.21793
2.9006526468  0.9752  0.2063
2.8973749783  0.9751  0.19493
2.8941884696  0.9758  0.18289
2.8909253852  0.9772  0.17212
2.8876696506  0.9791  0.16071
2.8845044421  0.9816  0.15055
2.8812631458  0.9845  0.13977
2.8781119586  0.988  0.13021
2.8748850046  0.992  0.1201
2.8717477457  0.9964  0.11197
2.8685350392  1.0007  0.10321
2.8653295129  1.0057  0.094768
2.8622130631  1.011  0.08739
2.8590216428  1.0162  0.080947
2.8559188919  1.0216  0.073925
2.8527414846  1.027  0.068581
2.8495711395  1.0324  0.062618
2.846488856  1.0378  0.058224
2.8433323856  1.043  0.053179
2.8402635765  1.0482  0.048954
2.8371208897  1.0534  0.044801
2.8340654669  1.0585  0.04138
2.8309364738  1.0636  0.037359
2.8278143823  1.0687  0.034737
2.824778961  1.0733  0.032086
2.8216704289  1.0778  0.029445
2.8186481763  1.0822  0.026831
2.8155531154  1.0867  0.024266
2.812543946  1.091  0.022348
2.8094622689  1.0952  0.020419
2.8063873376  1.0993  0.018505
2.803397718  1.1031  0.017189
2.8003360403  1.1069  0.015261
2.7973592928  1.1106  0.013958
2.7943107832  1.1142  0.012634
2.7912689108  1.1176  0.011306
2.7883113986  1.121  0.0099831
2.7852825669  1.1244  0.0086765
2.7823377202  1.1276  0.0079361
2.7793218455  1.1308  0.0066108
2.776389583  1.134  0.0058733
2.7733865824  1.1369  0.0051113
2.7703900709  1.1398  0.0043388
2.7674766148  1.1426  0.0035612
2.7644928538  1.1454  0.0027836
2.7615917815  1.1482  0.0020102
2.7586206897  1.1511  0.0012572
2.7557319224  1.1536  0.0015684
2.7527734192  1.1558  0.00073272
2.7498212616  1.1584  0.0
2.7469508845  1.1609  0.0
2.7440111956  1.1633  0.0
2.7411529289  1.1655  0.0
2.7382256298  1.1676  0.0
2.7353045762  1.1698  0.0
2.7324644097  1.1723  0.0
2.7295556283  1.1747  0.0
2.7267273818  1.1768  0.0
2.7238307956  1.1781  0.0
2.7210143942  1.1793  0.0
2.7181299266  1.1808  0.0
2.7152515681  1.1825  0.0
2.7124528711  1.1844  0.0
2.7095865171  1.1863  0.0
2.7067994803  1.1881  0.0
2.7039450558  1.1898  0.0
2.7011696064  1.1914  0.0
2.6983270372  1.193  0.0
2.6954904445  1.1946  0.0
2.6927323155  1.196  0.0
2.6899074672  1.1974  0.0
2.687160746  1.199  0.0
2.6843475693  1.2003  0.0
2.6815402767  1.2017  0.0
2.6788106081  1.203  0.0
2.6760148786  1.2041  0.0
2.6732964418  1.2054  0.0
2.6705122042  1.2065  0.0
2.6678049301  1.2076  0.0
2.6650321136  1.2089  0.0
2.6622650551  1.21  0.0
2.6595744681  1.211  0.0
2.6568187253  1.2121  0.0
2.65413913  1.2133  0.0
2.6513946336  1.2144  0.0
2.6487259628  1.2154  0.0
2.6459926441  1.2163  0.0
2.6432649609  1.2173  0.0
2.6406126221  1.2184  0.0
2.6378960141  1.2193  0.0
2.6352544338  1.2204  0.0
2.6325488338  1.2215  0.0
2.6298487837  1.2221  0.0
2.6272232877  1.2228  0.0
2.6245341452  1.2239  0.0
2.6219192449  1.2249  0.0
2.619240944  1.2259  0.0
2.6166365753  1.2266  0.0
2.6139690506  1.2272  0.0
2.6113069591  1.2281  0.0
2.6087183367  1.2289  0.0
2.6060669238  1.2296  0.0
2.6034886748  1.2305  0.0
2.6008478764  1.2313  0.0
2.5982799387  1.2321  0.0
2.5956496911  1.2326  0.0
2.5930247634  1.2331  0.0
2.5904722431  1.234  0.0
2.5878577713  1.2348  0.0
2.5853154085  1.2355  0.0
2.5827113304  1.2362  0.0
2.5801124929  1.2369  0.0
2.5775853181  1.2376  0.0
2.5749967813  1.2383  0.0
2.5724796131  1.2389  0.0
2.5699013158  1.2396  0.0
2.567394095  1.2402  0.0
2.5648259766  1.2409  0.0
2.5622629907  1.2413  0.0
2.5597706446  1.2417  0.0
2.5572177471  1.2424  0.0
2.5547352017  1.243  0.0
2.5521923332  1.2435  0.0
2.5497195309  1.2441  0.0
2.5471866324  1.2445  0.0
2.5446587613  1.2452  0.0
2.5422005288  1.2458  0.0
2.5396825397  1.2463  0.0
2.5372339076  1.247  0.0
2.5347257427  1.2478  0.0
2.5322225317  1.2483  0.0
2.5297882567  1.2487  0.0
2.5272947837  1.2492  0.0
2.5248699692  1.2496  0.0
2.5223861773  1.2501  0.0
2.5199707683  1.2506  0.0
2.5174966014  1.251  0.0
2.515027288  1.2516  0.0
2.5126259454  1.2522  0.0
2.510166173  1.2528  0.0
2.5077740997  1.2535  0.0
2.5053238131  1.2541  0.0
2.5029409556  1.2548  0.0
2.5005001  1.2555  0.0

File: lit/amorphous_ris/hudgins1993_140K.txt (part 1 of 2)
hudgins1993
140
pe
wavel  n  k
199.389867007  1.6743  -0.0438
192.0049153258  1.6965  -0.062296
185.1474699598  1.7205  -0.034211
178.7629603146  1.7344  -0.03557
172.8040920009  1.7362  0.0021384
167.2296732332  1.7407  0.0
162.0036612827  1.743  0.019086
157.0943823049  1.7373  0.0011017
152.4738888465  1.7412  0.0092071
148.1174274965  1.7426  0.0086643
144.0050689784  1.7469  0.0081028
140.1129310224  1.7548  0.0075367
136.4256480218  1.768  0.01176
132.9274614843  1.763  0.056395
129.6041888074  1.7487  0.041331
126.4430310923  1.7504  0.033242
123.4324084132  1.7473  0.045588
120.5618180722  1.7513  0.016104
117.8217121851  1.7701  0.019353
115.2033915878  1.7767  0.045008
112.6989135825  1.7747  0.048028
110.3010114603  1.7745  0.05265
108.0030240847  1.7721  0.055254
105.7988340968  1.78  0.036788
103.6828135368  1.7891  0.055592
101.6497758622  1.797  0.046847
99.6909580301  1.8012  0.071859
97.8090766823  1.8082  0.052752
96.0061443932  1.8201  0.076155
94.2595909134  1.8226  0.085985
92.5754489909  1.8289  0.088666
90.9504320146  1.8337  0.10873
89.3814801573  1.8271  0.12575
87.8657411475  1.8289  0.10648
86.4005529635  1.841  0.11705
84.9834282315  1.8592  0.11351
83.6190316916  1.8716  0.15635
82.2909809085  1.8681  0.18092
81.004455245  1.8589  0.20144
79.7575370873  1.8568  0.19699
78.5484251041  1.8627  0.21632
77.3754255648  1.8574  0.24875
76.2369444233  1.8472  0.25993
75.1314800902  1.8358  0.28173
74.0576168259  1.8225  0.28915
73.0140186916  1.8092  0.30314
72.0046082949  1.7973  0.2996
71.0176834032  1.7888  0.31378
70.0574471066  1.7769  0.31548
69.1228312712  1.7693  0.3165
68.2128240109  1.7611  0.3252
67.3264660338  1.7544  0.3234
66.4628472684  1.746  0.33716
65.621103747  1.7375  0.33197
64.8004147227  1.7314  0.34261
64.0040962622  1.7201  0.34431
63.2231143706  1.7123  0.34527
62.4609618988  1.7031  0.34778
61.716965994  1.6948  0.34285
60.9904854843  1.6931  0.3343
60.2809090361  1.6933  0.33858
59.5876534382  1.6905  0.34097
58.9101620029  1.6907  0.33694
58.2479030755  1.6937  0.34152
57.6003686424  1.6953  0.34977
56.9703184641  1.6955  0.3536
56.3507269244  1.6979  0.36692
55.7444673616  1.6923  0.38624
55.1511140525  1.6837  0.39183
54.5702592087  1.6784  0.39762
54.0015120423  1.6739  0.40649
53.4444978889  1.6671  0.41902
52.8988573847  1.6566  0.42932
52.364245693  1.6498  0.42776
51.8403317781  1.6453  0.44175
51.3294322965  1.6356  0.44848
50.8259212198  1.6278  0.46007
50.3321924703  1.619  0.46554
49.8479637107  1.6107  0.47711
49.3729633653  1.6002  0.48836
48.906930112  1.5875  0.50034
48.4496124031  1.5764  0.50544
48.0007680123  1.5627  0.52524
47.560163607  1.5465  0.53323
47.1297954567  1.5259  0.54831
46.7049647378  1.5038  0.5598
46.2877244955  1.4783  0.56752
45.8778731018  1.4502  0.57423
45.4752160073  1.4232  0.57082
45.079565433  1.3902  0.58229
44.6907400787  1.3558  0.56181
44.3085648456  1.3302  0.54571
43.9328705738  1.3062  0.52988
43.5634937922  1.2858  0.50679
43.2002764818  1.2709  0.48737
42.8449014567  1.2555  0.46699
42.4935197382  1.2439  0.44869
42.1478546742  1.2371  0.42095
41.8077678833  1.2327  0.41091
41.4731254147  1.2257  0.39507
41.1437975725  1.219  0.38142
40.8196587477  1.2127  0.36448
40.5005872585  1.2095  0.34684
40.1864651985  1.2079  0.33455
39.8787685436  1.2026  0.3233
39.5741818038  1.2005  0.30605
39.274212552  1.1986  0.29536
38.9787565777  1.198  0.27825
38.6877127824  1.1972  0.27094
38.4009830652  1.1972  0.25303
38.1184722116  1.1993  0.24548
37.840087789  1.1975  0.23876
37.5657400451  1.1971  0.22365
37.2967328062  1.1963  0.21601
37.0301795964  1.1969  0.20216
36.7674093683  1.1977  0.19355
36.5083421562  1.1993  0.18
36.252900232  1.2005  0.1736
36.0010080282  1.2016  0.15964
35.7525920629  1.2059  0.14739
35.5075808685  1.2097  0.14118
35.2659049231  1.214  0.12948
35.0287235533  1.2176  0.12451
34.7935005741  1.2221  0.11404
34.5614156356  1.2283  0.10823
34.3324063584  1.2275  0.11373
34.1064120055  1.2271  0.093366
33.8833734287  1.2327  0.087094
33.6632330169  1.2373  0.079288
33.4459346466  1.2411  0.074236
33.2314236342  1.2451  0.064975
33.0196466898  1.2501  0.059287
32.8116284411  1.2543  0.052086
32.605151614  1.2603  0.044105
32.4012571688  1.2659  0.040408
32.1998969603  1.2722  0.032003
32.0010240328  1.278  0.03087
31.8045925832  1.2839  0.022696
31.6105579263  1.2902  0.021683
31.418876461  1.2958  0.016131
31.2295056369  1.3019  0.013702
31.0424039238  1.3074  0.010579
30.858482997  1.3132  0.0067891
30.6757876008  1.3193  0.0045331
30.4952427421  1.3254  0.0016022
30.3168106715  1.3315  0.00015569
30.1404545181  1.3376  0.0
29.9661382638  1.3439  0.0
29.7938267191  1.3496  0.0
29.6234854993  1.3557  0.0
29.4550810015  1.3608  0.0
29.2894382286  1.3653  0.0
29.124799767  1.37  0.0
28.9620018536  1.374  0.0
28.8010137957  1.3777  0.0012054
28.6418055794  1.3804  0.0021841
28.4843478509  1.3833  0.001865
28.328611898  1.3861  0.0028241
28.1745696334  1.3887  0.0025006
28.0221935773  1.3914  0.0027587
27.871456841  1.3942  0.0018139
27.7231016606  1.3975  0.0015047
27.5755570263  1.4007  0.0018131
27.4295745673  1.4042  0.0015061
27.2851296044  1.4071  0.0036275
27.1421979752  1.4099  0.0027072
27.0007560212  1.4127  0.0047908
26.8607805743  1.415  0.005064
26.7222489445  1.4174  0.0059211
26.5851389074  1.4192  0.0073558
26.4494286923  1.4213  0.0064378
26.3157894737  1.4233  0.0084285
26.182808368  1.4251  0.0075202
26.0511644871  1.4272  0.0089046
25.9208377615  1.4286  0.0091408
25.7918085216  1.4305  0.008239
25.6640574875  1.4328  0.0084681
25.5375657592  1.4354  0.0080901
25.4123148078  1.4377  0.0094692
25.2882864657  1.44  0.0090891
25.1660962352  1.4424  0.0104
25.0444539057  1.4445  0.011151
24.9239818553  1.4466  0.011891
24.8046632767  1.4482  0.01375
24.6864816826  1.4499  0.013355
24.5694208987  1.4514  0.015717
24.453465056  1.4528  0.014792
24.3385985835  1.4543  0.016546
24.2248062016  1.4557  0.016193
24.112654321  1.4576  0.016355
24.0009600384  1.4592  0.01755
23.8902957619  1.4611  0.017188
23.7806473092  1.4628  0.018877
23.6720007575  1.4647  0.018
23.564342437  1.4667  0.020164
23.4576589256  1.4684  0.020299
23.3519370432  1.4701  0.021929
23.247163846  1.4715  0.023052
23.1433266218  1.4729  0.023666
23.0404128842  1.4743  0.025259
22.9389365509  1.4754  0.025864
22.8378285793  1.4765  0.027479
22.7376080036  1.4774  0.027542
22.6382631924  1.4786  0.028119
22.5397827165  1.48  0.02869
22.4421553446  1.4814  0.029249
22.3453700393  1.4826  0.030288
22.2494159528  1.4841  0.029882
22.1542824228  1.486  0.031358
22.060445621  1.4875  0.031886
21.9669178218  1.4885  0.034805
21.8741797183  1.4893  0.033939
21.7822213509  1.4911  0.034437
21.691032927  1.4926  0.036323
21.6006048169  1.4936  0.03729
21.5109275512  1.4947  0.038244
21.4219918168  1.4956  0.039194
21.3337884542  1.4969  0.039219
21.2463084539  1.4982  0.04059
21.1599906896  1.4994  0.040611
21.0739273371  1.5009  0.041957
20.9885612341  1.5024  0.041954
20.9038839416  1.5041  0.043272
20.8198871562  1.5056  0.044142
20.7365627074  1.5073  0.044996
20.6539025549  1.509  0.046277
20.5718987863  1.5109  0.047107
20.4905436141  1.5127  0.049225
20.4102459435  1.5142  0.050044
20.3301618281  1.516  0.052127
20.250703712  1.5177  0.053376
20.1718642837  1.5193  0.055859
20.0936363454  1.521  0.057044
20.0160128102  1.5228  0.059903
19.9389867007  1.524  0.062342
19.8625511461  1.5254  0.064372
19.7866993807  1.527  0.067168
19.7118132897  1.5277  0.070832
19.637106276  1.5282  0.074103
19.5629633977  1.5282  0.076929
19.4893782888  1.5282  0.079741
19.416344679  1.5278  0.082975
19.3438563912  1.5274  0.084994
19.2719073407  1.5266  0.088639
19.2004915326  1.5254  0.090244
19.1296030607  1.5245  0.092225
19.0592361058  1.5232  0.095082
18.9897455374  1.5213  0.095492
18.9204018693  1.5201  0.097066
18.8515627946  1.5196  0.095837
18.7832228254  1.5188  0.09953
18.7153765534  1.5169  0.099423
18.648018648  1.5165  0.097921
18.5811438552  1.5164  0.099555
18.514746996  1.5158  0.099546
18.4488229651  1.5158  0.099688
18.3837046842  1.5157  0.09964
18.3187088974  1.5161  0.10121
18.2541710781  1.5155  0.10265
18.1900864029  1.5145  0.10287
18.126450116  1.5146  0.10115
18.0632575279  1.515  0.10289
18.0005040141  1.515  0.10264
17.9381850144  1.5155  0.10253
17.8762960315  1.516  0.10386
17.8148326296  1.5165  0.10395
17.7537904343  1.5163  0.10689
17.6934781839  1.5152  0.1053
17.6332633881  1.5159  0.10536
17.5734570505  1.5165  0.10505
17.5140550292  1.5179  0.10506
17.4550532379  1.5181  0.10833
17.3964476454  1.5181  0.10667
17.3382342742  1.5189  0.10811
17.2804092001  1.5196  0.10797
17.2229685509  1.5204  0.10957
17.1662031792  1.5204  0.10987
17.1095180249  1.521  0.1111
17.0532060027  1.5211  0.11137
16.9972634406  1.5218  0.11124
16.9416867143  1.5229  0.11142
16.8864722471  1.5239  0.11297
16.8316165084  1.524  0.1144
16.7771160138  1.5247  0.11308
16.7229673233  1.5262  0.11455
16.6694449075  1.5268  0.11495
16.6159879036  1.5282  0.11606
16.5628726646  1.5289  0.11758
16.5100959237  1.5296  0.11813
16.4576544551  1.5308  0.11827
16.4055450742  1.5323  0.1197
16.3537646366  1.5333  0.1217
16.3023100373  1.5333  0.12359
16.2511782104  1.5341  0.12245
16.2003661283  1.5361  0.12361
16.1501316236  1.5369  0.12559
16.0999484802  1.5379  0.127
16.0500762379  1.5391  0.12728
16.0005120164  1.5406  0.12916
15.9512529709  1.5418  0.13053
15.9022962916  1.5427  0.13244
15.8536392029  1.5439  0.13304
15.8052789632  1.5452  0.13489
15.7572128642  1.5474  0.1352
15.7096850208  1.5485  0.13865
15.6621977196  1.5501  0.13955
15.6149966428  1.552  0.1418
15.5680792104  1.554  0.14403
15.5214428733  1.5554  0.14823
15.475085113  1.5562  0.15106
15.4290034407  1.5568  0.15444
15.3831953973  1.5571  0.15765
15.337658553  1.557  0.16089
15.2923905065  1.5571  0.16342
15.2476213711  1.5557  0.16686
15.2028824665  1.5548  0.16814
15.1584053358  1.5544  0.16834
15.114187688  1.5549  0.16882
15.070227259  1.556  0.16971
15.026521811  1.5578  0.1703
14.9830691319  1.559  0.17425
14.9398670352  1.5598  0.17472
14.8969133596  1.5618  0.17625
14.8542059684  1.5637  0.17985
14.8119621406  1.5644  0.18171
14.7697397572  1.565  0.18559
14.7277574044  1.5892  0.1857
14.6963729352  1.5488  0.19382
14.6548060436  1.5708  0.1926
14.6134736227  1.572  0.19705
14.572373694  1.5734  0.20142
14.531715469  1.5733  0.20603
14.4910734987  1.5736  0.21053
14.4506582275  1.5741  0.21226
14.4104677638  1.5758  0.21655
14.3705002371  1.5756  0.22385
14.3307537976  1.575  0.22574
14.291226616  1.5755  0.23017
14.2519168828  1.5756  0.23467
14.2128228087  1.5754  0.2392
14.1739426239  1.5756  0.24362
14.1354743865  1.5743  0.24834
14.0970156618  1.5741  0.25283
14.0587656404  1.5734  0.25743
14.020722628  1.5726  0.26204
13.9828849488  1.5717  0.26667
13.9452509448  1.5706  0.27132
13.9078189758  1.5694  0.27598
13.8705874194  1.5681  0.28065
13.8335546702  1.5674  0.28523
13.7969094923  1.5648  0.29017
13.7602686004  1.5637  0.29481
13.7238218099  1.562  0.29959
13.6875675824  1.5601  0.30439
13.6515043958  1.5582  0.30921
13.6156307441  1.5561  0.31407
13.579945137  1.5539  0.31896
13.5444460999  1.5515  0.32385
13.5091321733  1.549  0.32882
13.4740019133  1.5471  0.33364
13.4392345012  1.543  0.33897
13.4044663682  1.5406  0.34392
13.3698776656  1.5374  0.34908
13.3354670081  1.5337  0.35433
13.3012330243  1.5294  0.35977
13.2671743572  1.5256  0.3622
13.2332896635  1.5226  0.36735
13.1995776135  1.5187  0.3727
13.1660368912  1.5139  0.37831
13.1326661939  1.5104  0.38073
13.0996358301  1.5051  0.38648
13.0666004626  1.5007  0.39205
13.0337312966  1.4956  0.39489
13.0010270811  1.4903  0.40064
12.9684865776  1.4846  0.40369
12.9361085598  1.4798  0.40646
12.9038918138  1.4744  0.41235
12.8718351375  1.4681  0.41558
12.8399373411  1.4631  0.41844
12.8083612983  1.4557  0.42197
12.7767769303  1.4507  0.42488
12.745347948  1.4447  0.42801
12.7140732076  1.4387  0.43121
12.6829515765  1.4324  0.4345
12.651981933  1.4253  0.43801
12.6211631664  1.4188  0.43838
12.5904941769  1.4129  0.44157
12.5599738753  1.4058  0.44513
12.5296011828  1.4001  0.44528
12.4995312676  1.3923  0.44905
12.4694498479  1.3853  0.4526
12.4395128687  1.377  0.45351
12.4097192921  1.3693  0.45425
12.3800680904  1.3619  0.45491
12.3505582452  1.3547  0.45554
12.3211887483  1.3474  0.45616
12.2919586007  1.3401  0.45683
12.262866813  1.3337  0.4572
12.2340620756  1.3241  0.45851
12.2052433726  1.3181  0.45569
12.1765601218  1.3107  0.45947
12.1480113705  1.3024  0.45733
12.1195961751  1.2945  0.45817
12.0913136003  1.2867  0.45586
12.06316272  1.2788  0.4567
12.0351426164  1.2703  0.45459
12.0072523804  1.2625  0.45224
11.9794911112  1.2568  0.44932
11.9520007649  1.2477  0.45049
11.9244941033  1.2401  0.44808
11.8971137602  1.2321  0.4458
11.8698588674  1.2241  0.4435
11.8427285647  1.2156  0.44133
11.8157219997  1.208  0.43576
11.7888383279  1.2013  0.43302
11.7620767123  1.194  0.4305
11.7354363235  1.1867  0.42795
11.7090534401  1.1769  0.42291
11.6826524294  1.1712  0.41675
11.6563702063  1.1645  0.414
11.6302059709  1.1578  0.40808
11.6041589306  1.151  0.40533
11.5782282995  1.1438  0.39949
11.5524132991  1.1379  0.39332
11.5267131577  1.1315  0.39044
11.5011271105  1.1242  0.3846
11.4756543992  1.1185  0.37836
11.4504253833  1.1109  0.37256
11.425176519  1.1056  0.36621
11.4000387601  1.0996  0.36001
11.375011375  1.0932  0.35385
11.3500936383  1.0878  0.34432
11.3252848309  1.0837  0.3377
11.3005842402  1.079  0.33118
11.2759911596  1.0738  0.32478
11.2515048888  1.0694  0.31508
11.2271247334  1.0666  0.3082
11.2029755103  1.0612  0.30186
11.1788049857  1.0582  0.29194
11.1547385329  1.0554  0.28509
11.1307754811  1.0515  0.27846
11.1069151654  1.0479  0.26872
11.0831569264  1.0462  0.25873
11.0595001106  1.0448  0.2518
11.0359440698  1.0422  0.24507
11.0124881616  1.0404  0.23523
10.989252511  1.0389  0.22539
10.9659944512  1.0392  0.21839
10.9428346319  1.0378  0.21165
10.9197724319  1.0365  0.20195
10.8968072355  1.0371  0.19215
10.8739384318  1.0379  0.18535
10.8511654152  1.0376  0.1787
10.8284875851  1.0375  0.16916
10.8059043461  1.0392  0.1596
10.7834151076  1.0415  0.15294
10.7611350845  1.0419  0.14648
10.7388316151  1.0438  0.13716
10.7166204066  1.0458  0.13076
10.6945008876  1.0484  0.12162
10.6724724917  1.0517  0.11534
10.6505346568  1.0545  0.10915
10.6286868257  1.0568  0.10304
10.6069284457  1.0602  0.094251
10.5852589684  1.0652  0.08829
10.5637894425  1.0685  0.085069
10.5422956903  1.0714  0.079241
10.5208892256  1.0748  0.073489
10.4995695176  1.0785  0.067813
10.4783360402  1.0826  0.062221
10.4571882712  1.0875  0.056724
10.4361256927  1.0922  0.053808
10.4151477909  1.0957  0.050922
10.3942540564  1.0995  0.045584
10.3734439834  1.1036  0.0428
10.3528242505  1.1077  0.037593
10.3321795733  1.1126  0.034927
10.3116170678  1.1168  0.032269
10.2911362444  1.1209  0.029637
10.2707366172  1.1248  0.027031
10.2504177045  1.1287  0.024432
10.2301790281  1.1327  0.02189
10.2100201137  1.1368  0.019385
10.1899404907  1.1414  0.016934
10.170043121  1.1452  0.016783
10.1501202789  1.1489  0.014329
10.1302753409  1.1523  0.014169
10.1105078508  1.1553  0.011724
10.0908173562  1.1594  0.0093341
10.0712034081  1.1633  0.0092288
10.051665561  1.1661  0.0090657
10.0322033728  1.1692  0.0066968
10.012816405  1.1724  0.0065655
9.9940035978  1.1754  0.0042299
9.9740674247  1.1792  0.0041461
9.9552015928  1.1817  0.0039902
9.9364069952  1.1847  0.0016789
9.9166997223  1.1885  0.0016043
9.8980500841  1.1915  0.001487
9.8794704604  1.1943  0.0013621
9.8609604575  1.1972  0.0012395
9.8415510284  1.1991  0.0031809
9.8231827112  1.2007  0.00087613
9.8048828317  1.2031  0.00073487
9.7856933164  1.2051  0.00054836
9.7675327212  1.2075  0.0
9.7494394072  1.2108  0.0
9.7304660893  1.2127  0.00014901
9.7125097125  1.2145  0.0
9.6946194862  1.2172  0.0
9.6767950455  1.2196  0.0
9.6581031485  1.2217  0.0
9.6404126097  1.2237  0.0
9.622786759  1.2256  0.0
9.6043027276  1.2271  0.0
9.5868085514  1.2295  0.0
9.5693779904  1.2316  0.0
9.5520106983  1.2337  0.0
9.5337973115  1.2359  0.0
9.5165588123  1.2372  0.0
9.4993825401  1.2387  0.0
9.4813691097  1.2402  0.0
9.4643195154  1.2418  0.0
9.447331129  1.2433  0.0
9.4304036213  1.2449  0.0
9.4126506024  1.2465  0.0
9.3958470356  1.2484  0.0
9.3791033577  1.2496  0.0012777
9.3615427823  1.25  0.0012857
9.3449210354  1.2515  0.0
9.328358209  1.2532  0.0014008
9.3118539901  1.2539  0.0014213
9.2945441026  1.255  0.0014554
9.2781592132  1.2559  0.001487
9.2618319904  1.257  0.0015196
9.244707405  1.2581  0.0015576
9.2284976006  1.2591  0.0015901
9.2123445417  1.2602  0.0016245
9.1962479308  1.2613  0.0016586
9.179364788  1.2627  0.0017059
9.163383121  1.263  0.003581
9.147457007  1.2634  0.001716
9.130752374  1.2648  0.0017623
9.1149393857  1.2658  0.0017944
9.0991810737  1.2667  0.0018227
9.0826521344  1.2678  0.0018566
9.0670051682  1.2687  0.0018826
9.0514120203  1.2696  0.0019103
9.0358724135  1.2705  0.0019355
9.0195724723  1.2715  0.0019664
9.0041419053  1.2724  0.0019903
8.9887640449  1.2732  0.0020138
8.9726334679  1.2742  0.0020424
8.9573629523  1.275  0.0020649
8.9421443262  1.2758  0.0020894
8.9269773255  1.2766  0.0021112
8.9110675459  1.2776  0.0021379
8.8960056934  1.2783  0.002159
8.8809946714  1.2791  0.0021797
8.865248227  1.28  0.0022056
8.8503407381  1.2808  0.0022248
8.8354833009  1.2816  0.0022465
8.8206756638  1.2823  0.0022654
8.805142203  1.2832  0.0022901
8.7904360056  1.2839  0.002309
8.7757788504  1.2846  0.0023267
8.7604029785  1.2855  0.0023506
8.7458457233  1.2862  0.0023684
8.7313367677  1.2869  0.0023873
8.7168758717  1.2876  0.0024047
8.7017055343  1.2885  0.002429
8.6873425419  1.2892  0.0024453
8.6730268864  1.2899  0.0024625
8.658008658  1.2907  0.0024858
8.6437894373  1.2914  0.0025015
8.629616845  1.2921  0.0025195
8.6154906522  1.2928  0.0025356
8.6006708523  1.2937  0.0025591
8.5866391894  1.2944  0.0025768
8.5726532362  1.2952  0.0025952
8.5579803166  1.2963  0.0026268
8.5440874915  1.2964  0.0043241
8.5302396997  1.2966  0.0026233
8.5157114877  1.2978  0.002656
8.5019554498  1.2986  0.0026758
8.4882437824  1.2994  0.0026987
8.4745762712  1.3003  0.002721
8.4602368866  1.3017  0.0027587
8.4466593462  1.3022  0.0044444
8.4331253162  1.3023  0.0044359
8.4189257451  1.3029  0.0044449
8.4054803732  1.3032  0.0044483
8.3920778785  1.3038  0.0044563
8.3787180561  1.3043  0.0044625
8.3647009619  1.3051  0.0044777
8.3514280942  1.3056  0.0044865
8.3381972817  1.3062  0.0044962
8.3243153251  1.3072  0.0045165
8.3111702128  1.3082  0.0045367
8.2980665505  1.3087  0.0061808
8.2850041425  1.3085  0.0061651
8.2712985939  1.3088  0.0061616
8.2583202577  1.3096  0.0045453
8.2453825858  1.3105  0.0061871
8.231807705  1.3109  0.0061894
8.2189529054  1.3112  0.0061873
8.2061381914  1.3118  0.0061916
8.1933633757  1.3122  0.0061929
8.1799591002  1.3131  0.0062056
8.1672655995  1.3136  0.0062109
8.1546114328  1.3144  0.006223
8.1413335504  1.3151  0.007831
8.1287595513  1.3147  0.0078087
8.1162243324  1.3143  0.0077852
8.1037277147  1.3161  0.00305
8.0906148867  1.3184  0.0078651
8.0781969464  1.3181  0.0078454
8.0658170673  1.3184  0.0078397
8.0528265421  1.3195  0.0078558
8.0405242422  1.3198  0.0094278
8.0282594733  1.3196  0.0094075
8.0153895479  1.3202  0.0094076
8.0032012805  1.3204  0.009397
7.991050024  1.321  0.009396
7.97893561  1.3215  0.0093954
7.9662232136  1.3221  0.010956
7.9541839007  1.3223  0.0093836
7.9421809229  1.3228  0.010939
7.9295852827  1.3233  0.010933
7.9176563737  1.3235  0.010921
7.9057633014  1.3241  0.010916
7.8939059046  1.3247  0.010914
7.8814627995  1.3255  0.012459
7.8696781302  1.3252  0.012435
7.85792865  1.3253  0.012417
7.8455986192  1.3262  0.012417
7.8339208774  1.3267  0.012408
7.8222778473  1.3271  0.013931
7.8106693744  1.3267  0.013903
7.7984870935  1.3274  0.013895
7.7869490734  1.3275  0.013877
7.7754451442  1.3278  0.013862
7.763372409  1.3284  0.015374
7.7519379845  1.3284  0.013833
7.7405371933  1.3291  0.015342
7.7291698872  1.3288  0.015314
7.7172403149  1.3296  0.015305
7.7059412807  1.3297  0.015286
7.6946752847  1.3302  0.015271
7.6828518746  1.3311  0.01677
7.6716532413  1.3306  0.016738
7.660487207  1.3308  0.016717
7.6493536296  1.3308  0.016692
7.6376689834  1.3321  0.01669
7.6266015863  1.332  0.01816
7.6155662173  1.3315  0.018125
7.6039844879  1.3322  0.01811
7.5930144267  1.3321  0.018081
7.5820759724  1.3321  0.018055
7.5705958059  1.3332  0.018046
7.5597218022  1.3335  0.018025
7.5488789915  1.3338  0.019485
7.5380672396  1.3333  0.019449
7.5267198555  1.3342  0.019433
7.5159714393  1.3341  0.019405
7.5052536776  1.3343  0.019381
7.4940047962  1.3353  0.020836
7.4833495473  1.3347  0.020798
7.4727245554  1.3348  0.02077
7.4621296918  1.3346  0.020738
7.4510096118  1.3356  0.020723
7.4404761905  1.3357  0.020694
7.4299725091  1.336  0.020669
7.4189479932  1.3371  0.022109
7.4085049637  1.3366  0.022072
7.3980912924  1.3371  0.022048
7.3877068558  1.3367  0.023465
7.3768073178  1.3373  0.023436
7.3664825046  1.3369  0.0234
7.3561865529  1.3366  0.023363
7.3453797561  1.3379  0.023345
7.3351426685  1.3373  0.024749
7.3249340756  1.3375  0.023276
7.3147538585  1.3375  0.024682
7.3040683661  1.3383  0.024655
7.2939460248  1.338  0.024618
7.2838517008  1.338  0.024584
7.2732562368  1.3391  0.02599
7.2632190587  1.3382  0.025946
7.2532095452  1.3383  0.025911
7.2432275822  1.3378  0.025872
7.2327498915  1.339  0.025846
7.2228241242  1.3388  0.025809
7.2129255626  1.3389  0.025775
7.2025352924  1.34  0.027167
7.1926922247  1.3393  0.027123
7.1828760236  1.3388  0.027082
7.1725720843  1.3401  0.027055
7.1628106869  1.3401  0.027019
7.1530758226  1.3403  0.028394
7.1433673834  1.3395  0.028349
7.1331764035  1.3408  0.02832
7.1235218692  1.34  0.02968
7.1138934339  1.3395  0.028233
7.1037863181  1.3409  0.029605
7.0942111237  1.3401  0.029559
7.0846617074  1.3402  0.029521
7.0751379652  1.3398  0.029478
7.0651405963  1.3414  0.029448
7.0556692302  1.3409  0.030799
7.0462232244  1.3399  0.030751
7.0363073459  1.341  0.030716
7.0269130771  1.3404  0.030671
7.0175438596  1.3407  0.030631
7.0081995935  1.3406  0.030591
6.9983903702  1.3418  0.031939
6.9890970087  1.3409  0.031891
6.9798282962  1.3403  0.031845
6.9700982784  1.3417  0.031809
6.9608798552  1.3407  0.03314
6.9516857838  1.3406  0.031719
6.9425159678  1.3407  0.031678
6.9328896284  1.3421  0.033014
6.9237693  1.3412  0.032966
6.914672936  1.3406  0.032919
6.9051236017  1.342  0.032882
6.8960761327  1.3418  0.032838
6.8870523416  1.342  0.034159
6.8780521356  1.341  0.03411
6.8686036129  1.3424  0.03407
6.8596515297  1.3414  0.035381
6.8507227513  1.3405  0.033971
6.841349114  1.3424  0.033935
6.8324678874  1.3419  0.035243
6.8236096895  1.3409  0.035193
6.8143100511  1.3422  0.035151
6.8054988431  1.3416  0.035103
6.7967103922  1.342  0.03506
6.7879446104  1.3411  0.036358
6.7787418655  1.3425  0.034969
6.7700223411  1.3421  0.036266
6.7613252197  1.3413  0.036216
6.7521944632  1.3427  0.036174
6.7435430575  1.3424  0.036126
6.7349137931  1.3425  0.037418
6.7263065851  1.3415  0.037367
6.7172701014  1.3428  0.037321
6.7087079029  1.3422  0.037271
6.7001675042  1.342  0.037223
6.6912010706  1.3436  0.038509
6.682705159  1.3421  0.039787
6.6742307949  1.3418  0.038406
6.6657778963  1.3414  0.038356
6.6569032086  1.3434  0.03831
6.6484941161  1.343  0.039585
6.6401062417  1.3417  0.040857
6.6312997347  1.3425  0.040803
6.6229551626  1.3412  0.04075
6.614631565  1.3415  0.039378
6.6063288631  1.3411  0.040647
6.5976116646  1.3424  0.040595
6.5893516078  1.3417  0.040543
6.581112208  1.3415  0.040491
6.5724613868  1.3426  0.043067
6.564264146  1.341  0.041698
6.5560873271  1.3403  0.041644
6.5475021279  1.342  0.041592
6.5393669893  1.3415  0.041539
6.531252041  1.3416  0.042795
6.5231572081  1.3405  0.04274
6.5146579805  1.342  0.042685
6.5066042033  1.3416  0.042631
6.4985703145  1.3409  0.04388
6.4901349948  1.3419  0.045124
6.4821416996  1.3399  0.045069
6.4741680694  1.3398  0.043712
6.4662140317  1.3393  0.043658
6.4578624475  1.3414  0.043603
6.4499484004  1.3407  0.044842
6.4420537267  1.3398  0.044787
6.4337643955  1.3413  0.046021
6.4259092662  1.3399  0.045966
6.4180732944  1.3399  0.045908
6.4102564103  1.3384  0.047143
6.4020486556  1.3397  0.045792
6.3942707334  1.3393  0.045736
6.3865116873  1.3384  0.046966
6.3783645873  1.3397  0.046905
6.3706440721  1.3387  0.046847
6.3629422245  1.339  0.04679
6.3552589768  1.3379  0.048015
6.3471913678  1.3392  0.047952
6.3395460885  1.3381  0.047894
6.3319192047  1.3373  0.047836
6.3239107064  1.3389  0.049051
6.3163213744  1.3374  0.048992
6.3087502366  1.3374  0.048932
6.3011972275  1.3365  0.048873
6.2932662052  1.3381  0.050082
6.2857502043  1.3366  0.050023
6.2782521346  1.3354  0.049963
6.2703787309  1.3374  0.049898
6.2629172669  1.3362  0.051108
6.2554735393  1.3346  0.051048
6.2476571286  1.3362  0.050982
6.24024961  1.3352  0.05092
6.232859636  1.3351  0.052125
6.2254871444  1.3334  0.052064
6.2177454455  1.335  0.051996
6.2104086449  1.334  0.051935
6.2030891384  1.3326  0.053136
6.195403011  1.3339  0.053068
6.1881188119  1.3324  0.053005
6.1808517214  1.3323  0.052941
6.1736016792  1.3312  0.052878
6.1659884079  1.3328  0.054067
6.1587731724  1.3311  0.054005
6.1515748031  1.3296  0.053941
6.1440157287  1.3313  0.053872
6.136851795  1.3302  0.053807
6.1297045482  1.33  0.054997
6.1225739301  1.3283  0.054932
6.115085917  1.3295  0.056115
6.1079892499  1.3277  0.054797
6.1009090354  1.3267  0.054731
6.0934738895  1.3284  0.055912
6.0864272672  1.3266  0.055846
6.0793969238  1.3265  0.055779
6.072382803  1.3247  0.056961
6.065016982  1.3259  0.056889
6.0580359847  1.3242  0.056821
6.0510710396  1.322  0.058
6.0437567992  1.323  0.056682
6.0368246302  1.3214  0.056612
6.0299083454  1.321  0.056544
6.0230078901  1.3193  0.056473
6.0157612946  1.3208  0.056405
6.0088931619  1.3191  0.056335
6.0020406938  1.3175  0.056263
5.9948444338  1.3192  0.056197
5.9880239521  1.317  0.057362
5.9812189724  1.3162  0.056054
5.974429442  1.3147  0.055981
5.9672992004  1.3158  0.05715
5.9605412171  1.3136  0.055838
5.9537985235  1.312  0.055763
5.946717412  1.3133  0.055701
5.94000594  1.3115  0.055625
5.9333096001  1.3089  0.056775
5.9262771127  1.3096  0.054248
5.9196116735  1.3081  0.054171
5.912961211  1.3072  0.0541
5.9063256748  1.3054  0.052793
5.8993569701  1.3067  0.05274
5.8927519151  1.3046  0.052656
5.886161634  1.3027  0.051352
5.8792404021  1.303  0.05251
5.8726802913  1.3008  0.048766
5.8661348038  1.3006  0.048706
5.8596038908  1.2989  0.047409
5.8527449374  1.3003  0.046161
5.8462437884  1.2986  0.046078
5.8397570661  1.2972  0.043588
5.8329444704  1.2986  0.043558
5.8264872109  1.2969  0.042274
5.8200442323  1.2966  0.041019
5.8136154875  1.2954  0.039749
5.8068637129  1.2965  0.038532
5.8004640371  1.2955  0.037273
5.7940784518  1.2946  0.036021
5.7873719544  1.2958  0.034819
5.7810151463  1.2947  0.033571
5.7746722873  1.2951  0.031189
5.7683433318  1.2949  0.031143
5.7616962434  1.2956  0.029954
5.7553956835  1.2953  0.027575
5.7491088881  1.2957  0.02639
5.7425060296  1.2971  0.0264
5.736247347  1.2967  0.025195
5.730002292  1.2965  0.024005
5.7234432234  1.2978  0.022864
5.7172260019  1.2979  0.02169
5.711022273  1.2987  0.020548
5.7048319927  1.2989  0.02053
5.6983303892  1.3002  0.019405
5.6921675774  1.3001  0.019381
5.6860180815  1.3  0.018218
5.6795592662  1.3014  0.017111
5.6734369681  1.3015  0.017095
5.6673278549  1.3019  0.015959
5.6612318841  1.3024  0.014837
5.6548292242  1.3039  0.014868
5.6487600972  1.3039  0.01485
5.6427039837  1.304  0.013721
5.6363431406  1.3051  0.013739
5.6303136085  1.3053  0.012619
5.6242969629  1.3058  0.012625
5.6182931625  1.3062  0.011516
5.6119872047  1.3075  0.011547
5.6060096423  1.3077  0.011542
5.6000448004  1.3076  0.011525
5.593779717  1.3083  0.010436
5.5878408583  1.3091  0.0093563
5.5819145967  1.3098  0.010466
5.5760008922  1.3095  0.010441
5.569789462  1.3099  0.009352
5.5639014077  1.3104  0.0082718
5.5580257892  1.3111  0.008286
5.5518543193  1.3119  0.0083059
5.546004104  1.312  0.008297
5.540166205  1.3125  0.007224
5.5343405833  1.313  0.0072365
5.5282215711  1.3138  0.0072553
5.5224210294  1.3138  0.0072479
5.5166326474  1.3142  0.0061787
5.5105527084  1.3152  0.0062083
5.5047891666  1.3156  0.0062154
5.4990376684  1.3158  0.0062181
5.4929964296  1.3164  0.0062299
5.4872695347  1.3163  0.0062212
5.4815545689  1.3167  0.0051644
5.4758514949  1.3172  0.0051782
5.4698610655  1.3178  0.0051941
5.4641822851  1.3179  0.0051897
5.4585152838  1.3182  0.0041411
5.4525627045  1.3192  0.0041696
5.4469197669  1.3196  0.0041798
5.4412884971  1.32  0.0041913
5.4356688591  1.3203  0.0041964
5.4297659771  1.3207  0.0042073
5.424170102  1.3207  0.0042029
5.4185857491  1.3211  0.003165
5.4127198917  1.3219  0.0031921
5.4071590786  1.3223  0.0032038
5.4016096797  1.3228  0.003216
5.3960716598  1.3231  0.0032237
5.39025442  1.3236  0.0032368
5.3847396478  1.3238  0.0032412
5.3792361485  1.3239  0.0032431
5.3734551316  1.3241  0.0032459
5.3679746632  1.3244  0.0022215
5.3625053625  1.3251  0.0022435
5.3570471956  1.3255  0.0022562
5.3513137475  1.326  0.0022724
5.3458783278  1.3264  0.0022818
5.3404539386  1.3267  0.0022904
5.3347559349  1.3271  0.0023026
5.3293540823  1.3273  0.0023086
5.3239631582  1.3276  0.0023156
5.3185831295  1.3278  0.0023187
5.3129316757  1.3279  0.0023208
5.307573908  1.3282  0.0013148
5.3022269353  1.3289  0.0013369
5.2966101695  1.3296  0.0013602
5.2912852532  1.3297  0.0023723
5.2859710329  1.3297  0.0013618
5.2803886366  1.3303  0.0013816
5.2750962705  1.3307  0.0013928
5.2698145025  1.331  0.0014037
5.2645433009  1.3314  0.0014135
5.2590060479  1.3318  0.0014257
5.2537564359  1.3321  0.0014339
5.2485172939  1.3323  0.0014424
5.2430136843  1.3327  0.0014537
5.2377959355  1.333  0.0014616
5.2325885616  1.3333  0.00147
5.2273915316  1.3335  0.0014781
5.2219321149  1.3339  0.0014881
5.216756221  1.3341  0.0014954
5.2115905774  1.3344  0.0015023
5.2061640983  1.3347  0.0015122
5.2010193998  1.335  0.0015189
5.1958848592  1.3352  0.0015268
5.1907604464  1.3355  0.0015329
5.1853772362  1.3358  0.0015423
5.1802735184  1.336  0.0015485
5.1751798375  1.3362  0.0015544
5.1698288787  1.3366  0.001563
5.1647557071  1.3368  0.0015694
5.1596924823  1.337  0.0015758
5.1546391753  1.3372  0.0015814
5.149330587  1.3375  0.0015893
5.1442975462  1.3377  0.0015944
5.1392743345  1.3379  0.0015984
5.1339973303  1.3381  0.0016049
5.1289942042  1.3381  0.0016035
5.1240008198  1.3385  0.00064266
5.1190171487  1.3393  0.00066721
5.1137816415  1.3396  0.0016471
5.1088178196  1.3394  0.0016401
5.1038636248  1.3397  0.0006817
5.0986590527  1.3406  0.00070775
5.0937245314  1.3409  0.0016817
5.0887995522  1.3409  0.0016798
5.0836256418  1.3411  0.0016847
5.0787201625  1.3412  0.001687
5.0738241413  1.3413  0.0016882
5.0689375507  1.3418  0.00074285
5.0638039295  1.3424  0.0017172
5.0589366115  1.3424  0.0017181
5.0540786415  1.3426  0.0017214
5.0489750581  1.3428  0.0017284
5.0441361917  1.343  0.001733
5.0393065914  1.3432  0.0017388
5.0344862307  1.3434  0.0017433
5.0294221194  1.3438  0.0017512
5.0246206411  1.344  0.001756
5.0198283219  1.3442  0.0017609
5.0147936412  1.3445  0.0017695
5.0100200401  1.3447  0.0017741
5.0052555183  1.345  0.0017804
5.00050005  1.3452  0.0017859
4.9955040464  1.3455  0.0017939
4.9907670809  1.3457  0.0017995
4.9860390905  1.346  0.001805
4.9810719267  1.3463  0.0018137
4.9763622792  1.3466  0.00182
4.9716615293  1.3469  0.0018268
4.9669696518  1.3472  0.001834
4.962040391  1.3477  0.0018457
4.9573666468  1.3482  0.0018575
4.9527016988  1.3484  0.0027952
4.9478007026  1.3484  0.0027953
4.9431537321  1.3484  0.0027947
4.9385154822  1.3486  0.0027972
4.9338859286  1.3487  0.0027987
4.929022082  1.3491  0.0028046
4.9244103019  1.3492  0.0028073
4.9198071436  1.3494  0.0028105
4.9149710017  1.3498  0.0028172
4.9103854653  1.35  0.0028213
4.9058084772  1.3503  0.002826
4.900999804  1.3508  0.0028362
4.8964402879  1.3512  0.0028453
4.8918892476  1.3514  0.0037709
4.8873466595  1.3513  0.0037653
4.8825740931  1.3516  0.0037682
4.8780487805  1.3516  0.0037677
4.8735318485  1.3518  0.0037678
4.8687862116  1.3521  0.0037737
4.8642864092  1.3523  0.0037749
4.8597949167  1.3526  0.0037791
4.855311711  1.3528  0.0037817
4.8506014746  1.3533  0.0037907
4.8461352072  1.3538  0.0037984
4.841677157  1.3539  0.0047115
4.8369933249  1.3541  0.0047106
4.8325520707  1.3541  0.0047078
4.8281189649  1.3543  0.0047098
4.8236939849  1.3546  0.0047106
4.8190448653  1.3552  0.0047214
4.8146364949  1.3553  0.0056277
4.8102361826  1.3551  0.0056195
4.8056129559  1.3555  0.0056219
4.8012291147  1.3555  0.0056186
4.7968532643  1.3558  0.0056195
4.7924853829  1.356  0.0056191
4.7878961984  1.3567  0.0056292
4.7835446066  1.3568  0.0065284
4.7792009176  1.3566  0.0065199
4.7746371276  1.3569  0.0065219
4.7703095931  1.357  0.0065179
4.7659898961  1.3573  0.006519
4.7616780153  1.3576  0.0065204
4.7571476143  1.3581  0.007421
4.752851711  1.3579  0.007412
4.7485635595  1.3579  0.0074063
4.7440580673  1.3585  0.0074103
4.7397857617  1.3588  0.0074098
4.7355211441  1.3588  0.0082988
4.7310403558  1.3591  0.0082968
4.726791454  1.3591  0.0082905
4.7225501771  1.3596  0.0082916
4.7183165047  1.3595  0.009176
4.7138682002  1.3598  0.0091729
4.709650073  1.3598  0.009165
4.705439488  1.36  0.0091608
4.7010154193  1.3605  0.01005
4.6968202527  1.3603  0.010038
4.6926325669  1.3605  0.010033
4.6884523419  1.3606  0.010028
4.6840601433  1.3612  0.010914
4.6798951703  1.361  0.010902
4.6757375976  1.361  0.010894
4.6713691783  1.3616  0.011778
4.6672267339  1.3613  0.011764
4.6630916298  1.3615  0.011758
4.6589638464  1.3614  0.012629
4.6546266989  1.3617  0.012623
4.6505138818  1.3615  0.01261
4.6464083264  1.3616  0.012601
4.642094513  1.3622  0.01348
4.6380038032  1.3618  0.013464
4.6339202966  1.3622  0.013456
4.6298439743  1.362  0.014323
4.6255608493  1.3625  0.014318
4.6214992143  1.3622  0.015181
4.6174447061  1.3616  0.015162
4.6131844812  1.3622  0.015156
4.6091445428  1.3622  0.015143
4.605111674  1.362  0.016005
4.6008741661  1.3625  0.015998
4.5968557507  1.3621  0.016857
4.5928443485  1.3619  0.01684
4.5888399413  1.3616  0.016822
4.5846323125  1.3622  0.017691
4.580642206  1.3615  0.017668
4.5766590389  1.3611  0.017648
4.5724737083  1.3619  0.017642
4.5685047284  1.3616  0.018497
4.5645426328  1.3615  0.01848
4.5605874037  1.3609  0.019332
4.5564314029  1.3612  0.019318
4.5524902121  1.3606  0.019296
4.5485558335  1.3603  0.019275
4.5444217223  1.3608  0.020136
4.5405012713  1.3599  0.02011
4.5365875788  1.3597  0.02009
4.5326806273  1.3591  0.020066
4.5285753102  1.3598  0.020056
4.5246821411  1.3594  0.020035
4.52079566  1.3588  0.020881
4.5167118338  1.3591  0.020865
4.512839027  1.3584  0.020839
4.508972856  1.3582  0.020819
4.5051133036  1.3575  0.020794
4.5010577486  1.3581  0.020781
4.4972117287  1.3575  0.020757
4.4933722759  1.3569  0.020732
4.4893378227  1.3575  0.02072
4.4855117969  1.3568  0.020695
4.481692287  1.3567  0.020676
4.4778792764  1.3561  0.02065
4.4738725841  1.3567  0.020639
4.4700728622  1.3561  0.020615
4.4662795891  1.3554  0.020589
4.4622936189  1.3559  0.020576
4.4585135316  1.3551  0.020548
4.4547398432  1.355  0.019671
4.4509725375  1.3547  0.019651
4.4470138302  1.3554  0.019643
4.4432595752  1.3549  0.019619
4.4395116537  1.3543  0.019596
4.4355732978  1.3548  0.019585
4.4318383265  1.3541  0.019558
4.42810964  1.3536  0.018682
4.424191479  1.3544  0.018677
4.4204756432  1.3539  0.018655
4.4167660439  1.3537  0.018636
4.4130626655  1.3532  0.017766
4.4091710758  1.3541  0.017763
4.4054804176  1.3537  0.017742
4.4017959327  1.3531  0.017718
4.3979241798  1.3537  0.016869
4.394252318  1.3535  0.016851
4.3905865824  1.3534  0.016836
4.3869269577  1.3532  0.015978
4.3830813062  1.3541  0.015978
4.3794341771  1.3539  0.015962
4.3757931125  1.3536  0.015944
4.3719669479  1.354  0.015937
4.3683382841  1.3537  0.015084
4.3647156388  1.354  0.015077
4.3610989969  1.3539  0.015062
4.3572984749  1.3544  0.015058
4.3536941095  1.354  0.015038
4.3500957021  1.3538  0.014193
4.3463143255  1.3546  0.014194
4.3427281018  1.3544  0.01418
4.3391477914  1.3544  0.014167
4.3355733796  1.3542  0.013327
4.3318171973  1.3551  0.013331
4.3282548476  1.3551  0.013319
4.3246983523  1.355  0.013308
4.3209609817  1.3556  0.013306
4.317416458  1.3554  0.013293
4.3138777447  1.3552  0.013278
4.3101590449  1.3555  0.013272
4.3066322136  1.3554  0.01244
4.3031111494  1.3557  0.012436
4.299595838  1.3557  0.012426
4.2959017098  1.3563  0.012425
4.2923981629  1.3562  0.012413
4.288900326  1.3559  0.0124
4.2852245458  1.3563  0.012395
4.2817383858  1.3561  0.01157
4.2782578934  1.3565  0.011568
4.2747830548  1.3565  0.011558
4.2711314227  1.3571  0.011559
4.2676681461  1.357  0.011547
4.2642104814  1.3568  0.011535
4.2605768821  1.3571  0.011531
4.2571306939  1.357  0.010714
4.2536900761  1.3574  0.010713
4.2502550153  1.3575  0.010705
4.2466451503  1.358  0.010705
4.2432214537  1.358  0.010696
4.2398032731  1.3579  0.010686
4.2362111328  1.3583  0.010684
4.2328042328  1.358  0.010671
4.2294028083  1.3582  0.0098664
4.2260068461  1.3583  0.0098614
4.2224380357  1.359  0.0098637
4.2190532445  1.359  0.0098562
4.2156738755  1.3589  0.0098475
4.2121224885  1.3593  0.0098463
4.2087542088  1.3591  0.0098346
4.2053913117  1.3593  0.0090373
4.2020337844  1.3595  0.0090346
4.1985053321  1.3602  0.0090371
4.1951587868  1.3602  0.0090314
4.1918175721  1.3602  0.0090249
4.188306249  1.3608  0.0090261
4.1849759364  1.3608  0.0090189
4.1816509158  1.3608  0.0090119
4.1781565973  1.3612  0.0090119
4.1748423997  1.3612  0.0090041
4.1715334557  1.3613  0.0089989
4.1682297528  1.3611  0.0089903
4.1647578193  1.3614  0.0089868
4.1614648356  1.3614  0.0081975
4.1581770552  1.3616  0.0081949
4.1547218414  1.3622  0.0081974
4.1514447028  1.3623  0.0081919
4.1481727299  1.3625  0.0081892
4.1449059106  1.3625  0.008183
4.1414727077  1.363  0.0081837
4.1382164287  1.3629  0.008177
4.1349652663  1.3629  0.0081701
4.1315485044  1.3632  0.0081689
4.1283078066  1.363  0.0081594
4.1250721888  1.3632  0.0073825
4.1218416388  1.3635  0.0073811
4.118446522  1.364  0.0073835
4.1152263374  1.3641  0.0073794
4.1120111847  1.3642  0.0073749
4.1086322363  1.3647  0.0073759
4.105427375  1.3647  0.0073709
4.1022275095  1.3649  0.0073681
4.0990326283  1.3649  0.0073625
4.0956749672  1.3653  0.0073625
4.0924902803  1.3653  0.0073563
4.0893105422  1.3652  0.00735
4.0859687832  1.3654  0.0073472
4.0827991671  1.3654  0.0065787
4.0796344648  1.3659  0.0065799
4.0764746647  1.366  0.0065768
4.073153843  1.3665  0.0065782
4.07000407  1.3666  0.0065749
4.0668591647  1.3667  0.0065708
4.0635539843  1.3671  0.0065712
4.0604190352  1.3671  0.0065669
4.0572889195  1.3671  0.0065624
4.0539992703  1.3674  0.0065611
4.0508790408  1.3673  0.0065539
4.0477636106  1.3675  0.005797
4.0446529688  1.3678  0.0057968
4.0413837698  1.3683  0.0057991
4.0382829221  1.3685  0.0057966
4.0351868292  1.3686  0.005794
4.0319329086  1.369  0.0057948
4.0288465412  1.3691  0.0057915
4.0257648953  1.3693  0.0057895
4.0226879601  1.3693  0.0057856
4.0194541581  1.3696  0.005785
4.0163868584  1.3695  0.0057792
4.0133242365  1.3696  0.0050299
4.0101054658  1.3702  0.0050339
4.0070524122  1.3705  0.0050329
4.004004004  1.3707  0.0050324
4.0009602305  1.3709  0.0050308
3.9977612537  1.3713  0.0050315
3.9947269604  1.3715  0.0050293
3.9916972697  1.3716  0.0050272
3.9885130823  1.372  0.0050275
3.9854928062  1.3721  0.0050249
3.9824771008  1.3722  0.0050231
3.9794659557  1.3723  0.0050198
3.9763012446  1.3725  0.0050185
3.9732994278  1.3727  0.0042804
3.97030214  1.3729  0.005015
3.9671519816  1.3732  0.0042781
3.9641639578  1.3735  0.0042786
3.9611804318  1.3738  0.0042787
3.9582013933  1.374  0.0042773
3.9550704003  1.3744  0.0042785
3.9521005414  1.3746  0.0042766
