Repository: hypatiameraviglia/glimmer

# glimmer
Open-source code and database of refractive indices and Mie scattering curves for water ice across spans of Enceladus-like conditions.

File: lit/amorphous_ris/leger1983_77K.txt
leger1983
77
abs
Wavelength (microns) 	 real  imaginary
2.50000  1.224  0.0
2.53165  1.218  0.0
2.56410  1.210  0.0
2.59740  1.200  0.0
2.63158  1.188  0.0
2.66667  1.174  0.0
2.70270  1.152  0.0
2.73973  1.127  0.006
2.79330  1.068  0.022
2.80899  1.049  0.035
2.82486  1.030  0.050
2.84091  1.007  0.068
2.85714  0.983  0.093
2.87356  0.960  0.131
2.89017  0.946  0.177
2.90698  0.941  0.227
2.92398  0.946  0.280
2.94118  0.963  0.332
2.95858  0.985  0.374
2.97619  1.007  0.414
2.99401  1.030  0.459
3.01205  1.063  0.509
3.03030  1.107  0.560
3.04878  1.170  0.615
3.06748  1.257  0.656
3.08642  1.365  0.663
3.10559  1.458  0.632
3.12500  1.533  0.584
3.14465  1.593  0.535
3.16456  1.645  0.479
3.18471  1.688  0.414
3.20513  1.716  0.341 
3.22581  1.729  0.266
3.24675  1.723  0.190
3.26797  1.698  0.122
3.28947  1.655  0.074
3.31126  1.615  0.049
3.33333  1.583  0.036
3.38983  1.528  0.022
3.44828  1.491  0.007
3.50877  1.458  0.004
3.57143  1.436  0.005
3.63636  1.420  0.004
3.70370  1.406  0.005
3.77358  1.395  0.005
3.84615  1.385  0.007
3.92157  1.377  0.009
4.00000  1.370  0.010
4.08163  1.364  0.013
4.16667  1.358  0.014
4.25532  1.354  0.018
4.34783  1.351  0.022
4.44444  1.351  0.025
4.54545  1.353  0.025
4.65116  1.354  0.021
4.76190  1.350  0.015
4.87805  1.344  0.012
5.00000  1.337  0.010
5.12821  1.330  0.010
5.26316  1.321  0.011
5.40541  1.312  0.013
5.55556  1.298  0.019
5.71429  1.290  0.040
5.88235  1.298  0.061
6.06061  1.312  0.066
6.25000  1.322  0.063
6.45161  1.328  0.038
6.66667  1.327  0.051
6.89655  1.324  0.049
7.14286  1.322  0.048
7.40741  1.319  0.044
7.69231  1.312  0.039
8.00000  1.303  0.037
8.33333  1.289  0.034
8.69565  1.275  0.038
9.09091  1.260  0.034
9.52381  1.211  0.018
10.0000  1.124  0.050

File: lit/amorphous_ris/mastrapaIa_97K.txt (part 1 of 4)
mastrapa2008Ia
97.5
ne
wavel, n, k
1.111370 1.289886 6.278688E-06
1.111489 1.289887 6.465489E-06
1.111608 1.289888 6.580671E-06
1.111727 1.289889 6.503144E-06
1.111846 1.289890 5.222872E-06
1.111966 1.289889 3.672619E-06
1.112085 1.289889 5.918285E-06
1.112204 1.289889 5.747918E-06
1.112323 1.289890 7.274693E-06
1.112443 1.289890 6.022085E-06
1.112562 1.289891 6.253471E-06
1.112682 1.289891 6.070179E-06
1.112801 1.289891 7.172627E-06
1.112920 1.289892 6.004108E-06
1.113040 1.289892 4.960842E-06
1.113159 1.289892 5.170314E-06
1.113279 1.289891 4.724701E-06
1.113398 1.289891 5.715766E-06
1.113518 1.289892 4.447909E-06
1.113638 1.289891 4.517064E-06
1.113757 1.289891 6.454773E-06
1.113877 1.289892 5.460811E-06
1.113997 1.289891 3.960210E-06
1.114116 1.289891 7.305949E-06
1.114236 1.289893 6.954280E-06
1.114356 1.289893 3.608565E-06
1.114475 1.289891 3.201568E-06
1.114595 1.289890 5.081522E-06
1.114715 1.289891 6.456611E-06
1.114835 1.289892 6.212451E-06
1.114955 1.289892 5.087802E-06
1.115075 1.289892 5.358757E-06
1.115195 1.289891 5.175438E-06
1.115315 1.289892 6.695370E-06
1.115435 1.289892 6.065303E-06
1.115555 1.289893 6.503741E-06
1.115675 1.289893 5.616970E-06
1.115795 1.289893 4.952022E-06
1.115915 1.289893 4.305441E-06
1.116035 1.289892 3.934032E-06
1.116155 1.289892 5.047543E-06
1.116275 1.289892 5.065068E-06
1.116395 1.289892 4.152083E-06
1.116516 1.289891 3.429627E-06
1.116636 1.289891 6.458154E-06
1.116756 1.289893 5.720524E-06
1.116876 1.289892 2.867443E-06
1.116997 1.289891 5.206311E-06
1.117117 1.289892 5.364970E-06
1.117237 1.289892 5.996246E-06
1.117358 1.289893 5.623565E-06
1.117478 1.289892 4.419408E-06
1.117599 1.289893 5.856010E-06
1.117719 1.289893 4.036549E-06
1.117840 1.289892 4.014892E-06
1.117960 1.289892 4.590934E-06
1.118081 1.289892 5.562234E-06
1.118201 1.289893 5.331406E-06
1.118322 1.289893 3.450945E-06
1.118442 1.289892 3.343337E-06
1.118563 1.289891 4.335837E-06
1.118684 1.289891 5.591287E-06
1.118804 1.289892 5.916433E-06
1.118925 1.289892 4.824461E-06
1.119046 1.289892 4.471797E-06
1.119167 1.289892 5.563075E-06
1.119288 1.289893 4.433882E-06
1.119408 1.289892 3.711791E-06
1.119529 1.289891 4.220097E-06
1.119650 1.289892 6.316325E-06
1.119771 1.289893 4.288527E-06
1.119892 1.289892 2.961654E-06
1.120013 1.289891 3.448614E-06
1.120134 1.289891 4.260315E-06
1.120255 1.289891 5.309931E-06
1.120376 1.289892 4.933814E-06
1.120497 1.289891 3.616468E-06
1.120618 1.289892 6.323592E-06
1.120739 1.289892 4.680011E-06
1.120860 1.289893 5.123153E-06
1.120982 1.289893 3.759559E-06
1.121103 1.289892 3.508339E-06
1.121224 1.289892 4.451693E-06
1.121345 1.289892 4.915139E-06
1.121467 1.289892 4.160421E-06
1.121588 1.289892 5.227283E-06
1.121709 1.289893 4.324592E-06
1.121831 1.289892 2.184834E-06
1.121952 1.289891 3.407336E-06
1.122073 1.289891 4.908867E-06
1.122195 1.289892 5.459289E-06
1.122316 1.289893 3.620174E-06
1.122438 1.289892 1.428923E-06
1.122559 1.289891 3.594984E-06
1.122681 1.289891 4.108984E-06
1.122802 1.289892 4.445833E-06
1.122924 1.289892 4.290289E-06
1.123046 1.289892 3.221342E-06
1.123167 1.289892 3.109586E-06
1.123289 1.289892 3.562182E-06
1.123411 1.289891 2.659028E-06
1.123532 1.289891 3.920196E-06
1.123654 1.289892 4.109851E-06
1.123776 1.289892 2.817903E-06
1.123898 1.289891 2.984284E-06
1.124020 1.289891 3.760996E-06
1.124141 1.289892 4.238911E-06
1.124263 1.289892 3.508571E-06
1.124385 1.289892 2.263370E-06
1.124507 1.289891 3.070745E-06
1.124629 1.289892 4.559365E-06
1.124751 1.289892 1.911322E-06
1.124873 1.289891 2.159348E-06
1.124995 1.289891 2.979262E-06
1.125117 1.289891 3.263695E-06
1.125239 1.289892 4.066956E-06
1.125361 1.289892 1.399757E-06
1.125483 1.289891 1.415044E-06
1.125606 1.289891 1.685162E-06
1.125728 1.289890 1.148440E-06
1.125850 1.289890 1.605719E-06
1.125972 1.289889 2.868502E-06
1.126095 1.289890 2.937968E-06
1.126217 1.289890 3.420541E-06
1.126339 1.289890 1.639072E-06
1.126462 1.289890 3.703629E-06
1.126584 1.289890 2.369854E-06
1.126707 1.289890 2.913266E-06
1.126829 1.289890 3.476357E-06
1.126951 1.289891 2.745180E-06
1.127074 1.289890 2.154092E-06
1.127196 1.289890 2.363790E-06
1.127319 1.289890 1.998462E-06
1.127442 1.289890 2.052569E-06
1.127564 1.289890 2.280211E-06
1.127687 1.289890 2.861505E-06
1.127809 1.289890 1.459615E-06
1.127932 1.289889 2.363868E-06
1.128055 1.289890 2.242914E-06
1.128177 1.289890 2.886244E-06
1.128300 1.289890 5.831863E-07
1.128423 1.289889 1.527504E-06
1.128546 1.289889 1.428432E-06
1.128669 1.289889 1.597790E-06
1.128792 1.289889 1.651575E-06
1.128915 1.289888 5.514430E-07
1.129037 1.289888 1.500201E-06
1.129160 1.289888 3.267050E-06
1.129283 1.289889 2.160449E-06
1.129406 1.289888 1.398318E-06
1.129529 1.289888 1.910385E-06
1.129652 1.289888 2.621725E-06
1.129776 1.289888 2.338447E-06
1.129899 1.289888 1.203757E-06
1.130022 1.289887 2.416115E-06
1.130145 1.289888 4.071083E-06
1.130268 1.289889 3.300937E-06
1.130391 1.289889 2.463189E-06
1.130515 1.289889 9.825517E-07
1.130638 1.289888 1.717281E-06
1.130761 1.289888 9.421908E-07
1.130885 1.289888 2.602410E-06
1.131008 1.289888 1.862428E-06
1.131131 1.289888 2.348903E-06
1.131255 1.289888 3.139397E-06
1.131378 1.289888 2.426465E-07
1.131501 1.289887 1.086394E-06
1.131625 1.289887 2.971971E-06
1.131748 1.289888 1.941062E-06
1.131872 1.289888 2.426430E-07
1.131996 1.289887 1.199541E-06
1.132119 1.289887 2.369959E-06
1.132243 1.289887 1.715698E-06
1.132366 1.289887 2.137310E-06
1.132490 1.289887 9.876991E-07
1.132614 1.289887 1.546597E-06
1.132738 1.289887 1.800970E-06
1.132861 1.289887 5.187054E-07
1.132985 1.289886 8.256718E-07
1.133109 1.289886 2.748788E-06
1.133233 1.289887 2.788062E-06
1.133357 1.289887 9.303850E-07
1.133481 1.289886 7.012121E-07
1.133604 1.289886 2.070465E-06
1.133728 1.289886 2.768580E-06
1.133852 1.289886 1.408324E-06
1.133976 1.289886 7.054550E-07
1.134100 1.289885 1.841343E-06
1.134224 1.289886 2.398555E-06
1.134349 1.289886 1.068911E-06
1.134473 1.289885 5.661499E-07
1.134597 1.289884 1.792121E-06
1.134721 1.289885 2.803298E-06
1.134845 1.289885 1.159605E-06
1.134969 1.289885 3.127730E-06
1.135094 1.289885 3.097705E-06
1.135218 1.289885 1.724301E-06
1.135342 1.289885 3.054521E-06
1.135466 1.289885 2.892725E-06
1.135591 1.289886 2.519571E-06
1.135715 1.289886 2.693264E-06
1.135840 1.289886 1.056681E-06
1.135964 1.289885 2.154824E-06
1.136089 1.289885 1.257417E-06
1.136213 1.289885 2.792008E-06
1.136338 1.289885 1.099028E-06
1.136462 1.289885 1.585374E-06
1.136587 1.289884 1.043355E-06
1.136711 1.289884 2.062714E-06
1.136836 1.289885 1.943322E-06
1.136961 1.289884 8.343100E-07
1.137085 1.289884 1.795248E-06
1.137210 1.289884 1.817762E-06
1.137335 1.289884 1.106764E-06
1.137459 1.289884 1.763464E-06
1.137584 1.289884 1.581083E-06
1.137709 1.289883 1.694235E-06
1.137834 1.289884 2.374763E-06
1.137959 1.289883 1.030771E-06
1.138084 1.289883 2.218902E-06
1.138209 1.289883 2.659050E-06
1.138334 1.289884 1.912621E-06
1.138458 1.289883 1.469613E-06
1.138584 1.289883 8.634707E-07
1.138708 1.289882 2.827531E-06
1.138834 1.289883 1.991321E-06
1.138959 1.289882 1.848902E-06
1.139084 1.289882 1.866484E-06
1.139209 1.289882 3.590977E-06
1.139334 1.289883 2.468399E-06
1.139459 1.289883 3.008430E-06
1.139585 1.289882 1.097448E-06
1.139710 1.289882 3.436615E-06
1.139835 1.289883 4.720038E-06
1.139960 1.289884 2.836447E-06
1.140086 1.289883 9.630301E-07
1.140211 1.289882 1.647602E-06
1.140336 1.289882 2.015813E-06
1.140462 1.289882 8.502675E-07
1.140587 1.289881 2.647865E-06
1.140713 1.289882 3.169818E-06
1.140838 1.289882 3.141161E-06
1.140964 1.289882 2.448906E-06
1.141089 1.289882 1.655749E-06
1.141215 1.289881 2.136012E-06
1.141341 1.289881 2.630882E-06
1.141466 1.289881 2.382056E-06
1.141592 1.289881 4.061741E-06
1.141718 1.289882 3.401275E-06
1.141843 1.289882 3.188966E-06
1.141969 1.289882 1.927308E-06
1.142095 1.289881 1.071057E-06
1.142221 1.289881 2.575165E-06
1.142347 1.289881 2.313545E-06
1.142472 1.289880 1.984359E-06
1.142598 1.289880 2.973579E-06
1.142724 1.289881 3.441696E-06
1.142850 1.289881 2.408396E-06
1.142976 1.289881 2.576090E-06
1.143102 1.289880 2.105818E-06
1.143228 1.289880 1.812050E-06
1.143354 1.289880 3.401318E-06
1.143480 1.289880 3.400433E-06
1.143606 1.289880 2.640179E-06
1.143733 1.289880 2.561524E-06
1.143859 1.289880 3.635544E-06
1.143985 1.289880 2.827223E-06
1.144111 1.289879 1.091875E-06
1.144238 1.289878 3.342947E-06
1.144364 1.289879 4.104497E-06
1.144490 1.289879 4.905437E-06
1.144616 1.289880 3.598096E-06
1.144743 1.289879 3.532777E-06
1.144869 1.289880 4.712150E-06
1.144996 1.289880 3.315456E-06
1.145122 1.289880 2.708782E-06
1.145248 1.289879 2.723923E-06
1.145375 1.289879 2.931006E-06
1.145502 1.289879 3.950027E-06
1.145628 1.289879 3.336788E-06
1.145755 1.289879 2.917241E-06
1.145881 1.289878 4.050077E-06
1.146008 1.289879 4.932006E-06
1.146135 1.289879 3.270209E-06
1.146261 1.289879 4.040518E-06
1.146388 1.289879 3.508592E-06
1.146515 1.289878 2.573227E-06
1.146642 1.289878 3.722038E-06
1.146768 1.289878 4.273788E-06
1.146895 1.289878 4.409157E-06
1.147022 1.289878 5.143539E-06
1.147149 1.289879 3.946469E-06
1.147276 1.289878 3.756970E-06
1.147403 1.289878 4.598304E-06
1.147530 1.289879 4.799667E-06
1.147657 1.289878 3.476538E-06
1.147784 1.289878 3.917909E-06
1.147911 1.289878 5.060274E-06
1.148038 1.289879 4.798679E-06
1.148165 1.289879 3.768204E-06
1.148292 1.289878 3.149212E-06
1.148420 1.289878 3.122492E-06
1.148547 1.289877 3.669629E-06
1.148674 1.289877 4.648039E-06
1.148801 1.289877 3.371968E-06
1.148929 1.289876 3.933312E-06
1.149056 1.289876 5.361084E-06
1.149183 1.289877 6.128154E-06
1.149311 1.289878 4.240793E-06
1.149438 1.289877 3.944706E-06
1.149565 1.289877 5.470178E-06
1.149693 1.289878 5.869382E-06
1.149820 1.289878 3.460098E-06
1.149948 1.289877 3.021802E-06
1.150075 1.289877 4.804446E-06
1.150203 1.289877 3.611320E-06
1.150331 1.289876 3.647111E-06
1.150458 1.289876 4.188441E-06
1.150586 1.289876 4.712506E-06
1.150714 1.289876 4.086176E-06
1.150841 1.289876 5.009113E-06
1.150969 1.289876 3.271622E-06
1.151097 1.289875 4.048314E-06
1.151225 1.289875 6.945731E-06
1.151352 1.289876 4.381759E-06
1.151480 1.289875 4.533948E-06
1.151608 1.289875 5.677625E-06
1.151736 1.289876 5.672486E-06
1.151864 1.289875 4.558808E-06
1.151992 1.289875 4.731606E-06
1.152120 1.289874 5.628486E-06
1.152248 1.289875 7.262128E-06
1.152376 1.289876 6.752314E-06
1.152504 1.289875 5.323639E-06
1.152632 1.289875 7.156686E-06
1.152760 1.289876 5.890423E-06
1.152889 1.289876 6.537317E-06
1.153017 1.289876 5.681867E-06
1.153145 1.289875 5.526692E-06
1.153273 1.289875 6.956405E-06
1.153401 1.289876 6.597096E-06
1.153530 1.289876 4.798359E-06
1.153658 1.289875 5.897472E-06
1.153787 1.289875 5.318680E-06
1.153915 1.289875 6.075926E-06
1.154043 1.289875 5.031981E-06
1.154172 1.289874 5.230145E-06
1.154300 1.289874 7.746099E-06
1.154429 1.289875 6.665205E-06
1.154557 1.289874 5.536899E-06
1.154686 1.289874 7.204462E-06
1.154814 1.289874 8.081526E-06
1.154943 1.289875 6.892195E-06
1.155072 1.289875 6.391953E-06
1.155201 1.289874 5.216812E-06
1.155329 1.289873 7.294628E-06
1.155458 1.289874 8.846195E-06
1.155587 1.289875 6.132878E-06
1.155716 1.289874 6.003761E-06
1.155844 1.289874 6.989395E-06
1.155973 1.289874 6.758354E-06
1.156102 1.289873 6.437863E-06
1.156231 1.289873 6.418262E-06
1.156360 1.289873 8.699295E-06
1.156489 1.289874 8.921355E-06
1.156618 1.289874 7.280140E-06
1.156747 1.289873 7.550413E-06
1.156876 1.289874 8.317654E-06
1.157005 1.289874 8.446269E-06
1.157134 1.289874 7.969243E-06
1.157263 1.289873 6.518362E-06
1.157392 1.289873 8.713521E-06
1.157522 1.289874 9.262993E-06
1.157651 1.289874 8.448270E-06
1.157780 1.289874 7.299046E-06
1.157910 1.289874 7.593659E-06
1.158039 1.289874 7.897229E-06
1.158168 1.289874 7.589867E-06
1.158298 1.289873 6.740814E-06
1.158427 1.289873 9.341789E-06
1.158556 1.289873 8.354323E-06
1.158686 1.289873 8.539484E-06
1.158815 1.289873 7.997275E-06
1.158945 1.289873 9.749827E-06
1.159074 1.289874 9.392067E-06
1.159204 1.289875 8.898825E-06
1.159334 1.289874 6.030505E-06
1.159463 1.289873 7.885111E-06
1.159593 1.289873 9.282331E-06
1.159723 1.289874 8.300670E-06
1.159852 1.289873 7.607836E-06
1.159982 1.289873 8.794019E-06
1.160112 1.289873 8.191526E-06
1.160242 1.289873 8.748700E-06
1.160372 1.289873 7.459864E-06
1.160501 1.289872 8.908335E-06
1.160631 1.289873 9.948284E-06
1.160761 1.289873 8.651764E-06
1.160891 1.289873 8.674390E-06
1.161021 1.289873 9.327221E-06
1.161151 1.289873 9.899383E-06
1.161281 1.289874 8.713953E-06
1.161411 1.289873 7.190867E-06
1.161541 1.289872 8.283917E-06
1.161672 1.289872 7.842655E-06
1.161802 1.289872 9.066582E-06
1.161932 1.289872 8.552997E-06
1.162062 1.289872 9.693527E-06
1.162192 1.289872 8.937558E-06
1.162323 1.289872 8.887959E-06
1.162453 1.289872 9.120445E-06
1.162583 1.289871 9.434206E-06
1.162714 1.289872 1.106445E-05
1.162844 1.289872 1.081965E-05
1.162974 1.289873 9.623823E-06
1.163105 1.289872 9.437547E-06
1.163235 1.289872 9.532570E-06
1.163366 1.289872 9.897963E-06
1.163496 1.289872 9.370268E-06
1.163627 1.289871 9.628641E-06
1.163758 1.289872 1.166668E-05
1.163888 1.289873 1.081087E-05
1.164019 1.289872 8.766076E-06
1.164150 1.289871 9.497107E-06
1.164280 1.289872 1.085670E-05
1.164411 1.289872 1.049593E-05
1.164542 1.289872 1.054343E-05
1.164673 1.289872 1.018406E-05
1.164803 1.289872 1.178329E-05
1.164934 1.289872 1.077643E-05
1.165065 1.289873 1.102190E-05
1.165196 1.289873 1.003475E-05
1.165327 1.289872 1.029691E-05
1.165458 1.289872 1.069327E-05
1.165589 1.289872 9.747152E-06
1.165720 1.289872 1.000414E-05
1.165851 1.289872 1.051007E-05
1.165982 1.289872 1.104202E-05
1.166113 1.289873 1.068206E-05
1.166245 1.289872 8.870615E-06
1.166376 1.289871 1.070780E-05
1.166507 1.289872 1.111071E-05
1.166638 1.289872 1.160161E-05
1.166769 1.289872 1.045326E-05
1.166901 1.289872 1.062792E-05
1.167032 1.289872 1.056823E-05
1.167163 1.289872 1.016939E-05
1.167295 1.289872 9.992043E-06
1.167426 1.289872 1.101972E-05
1.167558 1.289872 1.110244E-05
1.167689 1.289872 1.005715E-05
1.167821 1.289872 1.009832E-05
1.167952 1.289872 1.040862E-05
1.168084 1.289871 1.005913E-05
1.168215 1.289871 1.035849E-05
1.168347 1.289871 1.096979E-05
1.168479 1.289871 1.000063E-05
1.168610 1.289871 1.126293E-05
1.168742 1.289871 1.110265E-05
1.168874 1.289871 1.150132E-05
1.169006 1.289872 1.094614E-05
1.169137 1.289871 1.068970E-05
1.169269 1.289871 1.124380E-05
1.169401 1.289871 1.085107E-05
1.169533 1.289871 1.057464E-05
1.169665 1.289871 1.100066E-05
1.169797 1.289871 1.135697E-05
1.169929 1.289871 1.223771E-05
1.170061 1.289872 1.291213E-05
1.170193 1.289872 1.171590E-05
1.170325 1.289872 1.013702E-05
1.170457 1.289871 1.127758E-05
1.170589 1.289871 1.166890E-05
1.170721 1.289872 1.203203E-05
1.170854 1.289872 1.189291E-05
1.170986 1.289872 1.098125E-05
1.171118 1.289872 9.981030E-06
1.171250 1.289871 1.130976E-05
1.171383 1.289872 1.128720E-05
1.171515 1.289872 1.009923E-05
1.171648 1.289871 9.523529E-06
1.171780 1.289871 1.103010E-05
1.171912 1.289871 1.081878E-05
1.172045 1.289871 1.104493E-05
1.172177 1.289871 1.021175E-05
1.172310 1.289870 1.050890E-05
1.172442 1.289871 1.199054E-05
1.172575 1.289871 1.074160E-05
1.172708 1.289871 1.043694E-05
1.172840 1.289870 1.079822E-05
1.172973 1.289871 1.133181E-05
1.173106 1.289871 1.064358E-05
1.173238 1.289870 1.104859E-05
1.173371 1.289870 1.143752E-05
1.173504 1.289870 1.136700E-05
1.173637 1.289871 1.192211E-05
1.173769 1.289871 1.064392E-05
1.173902 1.289870 1.179700E-05
1.174035 1.289871 1.181871E-05
1.174168 1.289871 1.100189E-05
1.174301 1.289871 1.105181E-05
1.174434 1.289870 1.012549E-05
1.174567 1.289870 1.149353E-05
1.174700 1.289871 1.166527E-05
1.174833 1.289871 1.142942E-05
1.174967 1.289871 1.031663E-05
1.175100 1.289871 1.002059E-05
1.175233 1.289870 9.634598E-06
1.175366 1.289870 9.716731E-06
1.175499 1.289869 1.013897E-05
1.175633 1.289869 1.153877E-05
1.175766 1.289869 1.103115E-05
1.175899 1.289869 1.137952E-05
1.176033 1.289869 1.102693E-05
1.176166 1.289869 1.124077E-05
1.176299 1.289869 1.170786E-05
1.176433 1.289870 1.155444E-05
1.176566 1.289869 1.022823E-05
1.176700 1.289869 1.127781E-05
1.176833 1.289869 1.127887E-05
1.176967 1.289869 1.173332E-05
1.177101 1.289869 1.251634E-05
1.177234 1.289870 1.117853E-05
1.177368 1.289869 1.176670E-05
1.177502 1.289870 1.132935E-05
1.177635 1.289869 1.076690E-05
1.177769 1.289869 1.126964E-05
1.177903 1.289869 1.242936E-05
1.178037 1.289870 1.113775E-05
1.178171 1.289869 1.064740E-05
1.178305 1.289869 1.162669E-05
1.178438 1.289869 1.159050E-05
1.178572 1.289869 1.136351E-05
1.178706 1.289869 1.187162E-05
1.178840 1.289869 1.247469E-05
1.178974 1.289869 1.161389E-05
1.179108 1.289870 1.242979E-05
1.179243 1.289869 1.010378E-05
1.179377 1.289868 1.059604E-05
1.179511 1.289868 1.220388E-05
1.179645 1.289869 1.212500E-05
1.179779 1.289869 1.131020E-05
1.179914 1.289869 1.092747E-05
1.180048 1.289869 1.031196E-05
1.180182 1.289868 1.135658E-05
1.180316 1.289868 1.091519E-05
1.180451 1.289868 1.100562E-05
1.180585 1.289868 1.082423E-05
1.180720 1.289868 1.138126E-05
1.180854 1.289868 1.051398E-05
1.180989 1.289868 1.076289E-05
1.181123 1.289867 1.107998E-05
1.181258 1.289867 1.241462E-05
1.181392 1.289868 1.191446E-05
1.181527 1.289868 1.170738E-05
1.181662 1.289868 1.111307E-05
1.181796 1.289868 1.264284E-05
1.181931 1.289868 1.117114E-05
1.182066 1.289868 1.046996E-05
1.182200 1.289867 1.125384E-05
1.182335 1.289867 1.290286E-05
1.182470 1.289868 1.213060E-05
1.182605 1.289868 1.120340E-05
1.182740 1.289868 1.221160E-05
1.182875 1.289868 1.061072E-05
1.183010 1.289867 1.056568E-05
1.183145 1.289867 1.019764E-05
1.183280 1.289866 1.133482E-05
1.183415 1.289866 1.201656E-05
1.183550 1.289867 1.160323E-05
1.183685 1.289867 1.201023E-05
1.183820 1.289866 1.159008E-05
1.183955 1.289867 1.269386E-05
1.184090 1.289867 1.150117E-05
1.184226 1.289867 1.151816E-05
1.184361 1.289866 1.145124E-05
1.184496 1.289866 1.217542E-05
1.184632 1.289867 1.212252E-05
1.184767 1.289867 1.111719E-05
1.184902 1.289866 1.149438E-05
1.185038 1.289866 1.098041E-05
1.185173 1.289866 1.156184E-05
1.185309 1.289865 1.121293E-05
1.185444 1.289865 1.196141E-05
1.185580 1.289865 1.365020E-05
1.185715 1.289866 1.258646E-05
1.185851 1.289866 1.196472E-05
1.185987 1.289865 1.253512E-05
1.186122 1.289866 1.327448E-05
1.186258 1.289866 1.308113E-05
1.186394 1.289866 1.252263E-05
1.186529 1.289866 1.222784E-05
1.186665 1.289866 1.283022E-05
1.186801 1.289866 1.225822E-05
1.186937 1.289866 1.176242E-05
1.187073 1.289866 1.283451E-05
1.187209 1.289865 1.204480E-05
1.187345 1.289866 1.378359E-05
1.187481 1.289866 1.241782E-05
1.187617 1.289866 1.151154E-05
1.187753 1.289866 1.155520E-05
1.187889 1.289866 1.220058E-05
1.188025 1.289865 1.090433E-05
1.188161 1.289864 1.130194E-05
1.188297 1.289864 1.237748E-05
1.188433 1.289865 1.333745E-05
1.188569 1.289865 1.238907E-05
1.188706 1.289865 1.204806E-05
1.188842 1.289864 1.250554E-05
1.188978 1.289865 1.324551E-05
1.189115 1.289865 1.285862E-05
1.189251 1.289865 1.223059E-05
1.189387 1.289864 1.124152E-05
1.189524 1.289864 1.327582E-05
1.189660 1.289864 1.230737E-05
1.189797 1.289864 1.245581E-05
1.189933 1.289864 1.317096E-05
1.190070 1.289864 1.229233E-05
1.190207 1.289864 1.290945E-05
1.190343 1.289864 1.219506E-05
1.190480 1.289864 1.228076E-05
1.190617 1.289864 1.244784E-05
1.190753 1.289864 1.273592E-05
1.190890 1.289863 1.194585E-05
1.191027 1.289863 1.296123E-05
1.191164 1.289863 1.323870E-05
1.191301 1.289863 1.378541E-05
1.191437 1.289863 1.253078E-05
1.191574 1.289863 1.300657E-05
1.191711 1.289863 1.352976E-05
1.191848 1.289863 1.324159E-05
1.191985 1.289863 1.326863E-05
1.192122 1.289863 1.399259E-05
1.192259 1.289863 1.411249E-05
1.192396 1.289863 1.384277E-05
1.192534 1.289863 1.354280E-05
1.192671 1.289863 1.357694E-05
1.192808 1.289863 1.304899E-05
1.192945 1.289863 1.410180E-05
1.193082 1.289863 1.332583E-05
1.193220 1.289862 1.225063E-05
1.193357 1.289862 1.440177E-05
1.193494 1.289862 1.397228E-05
1.193632 1.289863 1.398232E-05
1.193769 1.289863 1.333200E-05
1.193907 1.289862 1.299993E-05
1.194044 1.289862 1.449832E-05
1.194182 1.289862 1.379080E-05
1.194319 1.289862 1.364087E-05
1.194457 1.289861 1.493042E-05
1.194594 1.289862 1.493419E-05
1.194732 1.289862 1.472291E-05
1.194870 1.289862 1.391601E-05
1.195007 1.289862 1.553026E-05
1.195145 1.289863 1.600886E-05
1.195283 1.289863 1.374065E-05
1.195421 1.289862 1.285961E-05
1.195559 1.289861 1.318157E-05
1.195697 1.289861 1.443001E-05
1.195834 1.289861 1.548009E-05
1.195972 1.289862 1.520117E-05
1.196110 1.289861 1.466938E-05
1.196248 1.289861 1.529375E-05
1.196386 1.289862 1.589522E-05
1.196524 1.289862 1.503424E-05
1.196662 1.289862 1.421959E-05
1.196801 1.289861 1.493250E-05
1.196939 1.289862 1.574907E-05
1.197077 1.289861 1.398575E-05
1.197215 1.289860 1.480560E-05
1.197353 1.289861 1.640777E-05
1.197492 1.289862 1.689289E-05
1.197630 1.289862 1.509873E-05
1.197768 1.289861 1.390617E-05
1.197907 1.289861 1.585729E-05
1.198045 1.289861 1.528775E-05
1.198184 1.289861 1.452997E-05
1.198322 1.289860 1.502452E-05
1.198460 1.289860 1.587615E-05
1.198599 1.289861 1.649379E-05
1.198738 1.289861 1.613274E-05
1.198876 1.289861 1.651446E-05
1.199015 1.289861 1.693393E-05
1.199153 1.289862 1.588611E-05
1.199292 1.289861 1.471482E-05
1.199431 1.289860 1.456805E-05
1.199570 1.289860 1.601568E-05
1.199708 1.289860 1.720328E-05
1.199847 1.289861 1.663326E-05
1.199986 1.289861 1.585690E-05
1.200125 1.289860 1.648729E-05
1.200264 1.289861 1.794716E-05
1.200403 1.289861 1.666324E-05
1.200542 1.289861 1.629615E-05
1.200681 1.289861 1.649060E-05
1.200820 1.289861 1.581382E-05
1.200959 1.289861 1.618650E-05
1.201098 1.289861 1.633233E-05
1.201237 1.289860 1.629808E-05
1.201376 1.289860 1.651575E-05
1.201516 1.289861 1.802790E-05
1.201655 1.289861 1.607211E-05
1.201794 1.289860 1.599062E-05
1.201933 1.289860 1.749802E-05
1.202073 1.289861 1.618812E-05
1.202212 1.289860 1.639174E-05
1.202352 1.289860 1.666191E-05
1.202491 1.289860 1.809411E-05
1.202630 1.289861 1.702739E-05
1.202770 1.289860 1.711982E-05
1.202909 1.289860 1.725615E-05
1.203049 1.289861 1.836194E-05
1.203189 1.289861 1.636262E-05
1.203328 1.289860 1.623198E-05
1.203468 1.289860 1.688300E-05
1.203608 1.289861 1.769194E-05
1.203747 1.289861 1.667258E-05
1.203887 1.289860 1.539691E-05
1.204027 1.289859 1.618362E-05
1.204167 1.289859 1.832364E-05
1.204307 1.289860 1.779244E-05
1.204446 1.289860 1.794604E-05
1.204586 1.289860 1.747510E-05
1.204726 1.289860 1.779150E-05
1.204866 1.289860 1.721617E-05
1.205006 1.289860 1.712144E-05
1.205146 1.289860 1.658976E-05
1.205287 1.289859 1.702696E-05
1.205427 1.289859 1.819104E-05
1.205567 1.289860 1.797023E-05
1.205707 1.289860 1.723347E-05
1.205847 1.289859 1.803989E-05
1.205987 1.289860 1.850446E-05
1.206128 1.289860 1.845345E-05
1.206268 1.289860 1.796752E-05
1.206408 1.289860 1.832465E-05
1.206549 1.289860 1.896984E-05
1.206689 1.289861 1.815936E-05
1.206830 1.289861 1.803963E-05
1.206970 1.289861 1.794775E-05
1.207111 1.289860 1.717205E-05
1.207251 1.289860 1.759388E-05
1.207392 1.289860 1.789149E-05
1.207532 1.289860 1.731235E-05
1.207673 1.289860 1.809780E-05
1.207814 1.289860 1.757817E-05
1.207954 1.289859 1.614720E-05
1.208095 1.289858 1.885175E-05
1.208236 1.289859 1.924391E-05
1.208377 1.289860 1.954093E-05
1.208517 1.289860 1.923216E-05
1.208658 1.289860 1.858641E-05
1.208799 1.289860 1.857148E-05
1.208940 1.289860 1.844160E-05
1.209081 1.289860 1.745719E-05
1.209222 1.289860 1.898518E-05
1.209363 1.289860 1.853142E-05
1.209504 1.289860 1.884729E-05
1.209645 1.289860 1.904811E-05
1.209786 1.289860 1.837932E-05
1.209928 1.289860 1.951889E-05
1.210069 1.289861 1.959469E-05
1.210210 1.289861 1.822589E-05
1.210351 1.289860 1.677580E-05
1.210493 1.289860 1.848810E-05
1.210634 1.289860 1.898892E-05
1.210775 1.289861 1.826251E-05
1.210917 1.289861 1.746797E-05
1.211058 1.289860 1.776910E-05
1.211200 1.289860 1.854465E-05
1.211341 1.289861 1.846591E-05
1.211483 1.289860 1.750694E-05
1.211624 1.289860 1.813030E-05
1.211766 1.289860 1.752316E-05
1.211907 1.289860 1.734303E-05
1.212049 1.289859 1.727990E-05
1.212191 1.289860 1.932088E-05
1.212332 1.289860 1.862546E-05
1.212474 1.289861 1.764602E-05
1.212616 1.289860 1.731477E-05
1.212758 1.289859 1.712564E-05
1.212900 1.289860 1.880729E-05
1.213042 1.289860 1.862539E-05
1.213184 1.289860 1.736613E-05
1.213325 1.289860 1.730362E-05
1.213468 1.289860 1.790025E-05
1.213609 1.289860 1.798687E-05
1.213752 1.289860 1.664857E-05
1.213894 1.289859 1.829522E-05
1.214036 1.289860 1.897187E-05
1.214178 1.289860 1.803842E-05
1.214320 1.289860 1.754533E-05
1.214462 1.289860 1.755109E-05
1.214605 1.289860 1.720762E-05
1.214747 1.289860 1.719333E-05
1.214889 1.289860 1.714857E-05
1.215032 1.289860 1.748536E-05
1.215174 1.289859 1.619426E-05
1.215316 1.289859 1.768617E-05
1.215459 1.289859 1.742476E-05
1.215601 1.289859 1.641311E-05
1.215744 1.289859 1.742610E-05
1.215886 1.289859 1.772100E-05
1.216029 1.289859 1.707557E-05
1.216172 1.289859 1.818923E-05
1.216314 1.289859 1.729847E-05
1.216457 1.289859 1.828943E-05
1.216600 1.289860 1.755555E-05
1.216742 1.289859 1.600738E-05
1.216885 1.289859 1.739929E-05
1.217028 1.289859 1.693962E-05
1.217171 1.289858 1.682815E-05
1.217314 1.289858 1.769581E-05
1.217457 1.289858 1.726093E-05
1.217600 1.289858 1.780853E-05
1.217743 1.289858 1.781593E-05
1.217886 1.289859 1.798741E-05
1.218029 1.289859 1.788482E-05
1.218172 1.289859 1.783597E-05
1.218315 1.289859 1.645377E-05
1.218458 1.289858 1.734544E-05
1.218602 1.289858 1.722735E-05
1.218745 1.289859 1.736393E-05
1.218888 1.289858 1.692439E-05
1.219031 1.289858 1.691209E-05
1.219175 1.289858 1.727980E-05
1.219318 1.289859 1.833827E-05
1.219461 1.289859 1.672950E-05
1.219605 1.289858 1.657050E-05
1.219748 1.289858 1.665953E-05
1.219892 1.289858 1.666152E-05
1.220035 1.289858 1.770942E-05
1.220179 1.289858 1.650600E-05
1.220322 1.289858 1.664312E-05
1.220466 1.289858 1.613836E-05
1.220610 1.289857 1.649975E-05
1.220753 1.289857 1.670476E-05
1.220897 1.289857 1.678692E-05
1.221041 1.289857 1.746070E-05
1.221185 1.289857 1.738342E-05
1.221329 1.289857 1.769205E-05
1.221472 1.289858 1.764823E-05
1.221616 1.289858 1.726150E-05
1.221760 1.289858 1.719109E-05
1.221904 1.289857 1.601995E-05
1.222048 1.289857 1.661639E-05
1.222192 1.289857 1.769928E-05
1.222336 1.289857 1.661256E-05
1.222481 1.289857 1.721241E-05
1.222625 1.289857 1.642886E-05
1.222769 1.289857 1.744079E-05
1.222913 1.289857 1.765165E-05
1.223057 1.289857 1.635147E-05
1.223202 1.289857 1.720346E-05
1.223346 1.289856 1.623276E-05
1.223490 1.289856 1.801970E-05
1.223635 1.289857 1.678205E-05
1.223779 1.289857 1.734915E-05
1.223923 1.289857 1.693830E-05
1.224068 1.289857 1.732951E-05
1.224212 1.289857 1.735234E-05
1.224357 1.289857 1.646704E-05
1.224502 1.289857 1.723422E-05
1.224646 1.289857 1.747274E-05
1.224791 1.289857 1.635417E-05
1.224936 1.289857 1.514369E-05
1.225080 1.289856 1.655878E-05
1.225225 1.289856 1.580776E-05
1.225370 1.289856 1.669367E-05
1.225515 1.289856 1.605069E-05
1.225660 1.289855 1.522532E-05
1.225804 1.289855 1.664719E-05
1.225949 1.289855 1.661639E-05
1.226094 1.289855 1.669125E-05
1.226239 1.289855 1.777108E-05
1.226384 1.289856 1.681060E-05
1.226529 1.289856 1.677812E-05
1.226675 1.289856 1.722217E-05
1.226820 1.289856 1.493189E-05
1.226965 1.289855 1.597310E-05
1.227110 1.289855 1.631892E-05
1.227255 1.289854 1.678305E-05
1.227401 1.289855 1.684819E-05
1.227546 1.289855 1.698958E-05
1.227691 1.289855 1.712938E-05
1.227837 1.289855 1.738871E-05
1.227982 1.289855 1.676052E-05
1.228127 1.289855 1.693673E-05
1.228273 1.289855 1.715758E-05
1.228418 1.289855 1.697342E-05
1.228564 1.289855 1.683290E-05
1.228710 1.289855 1.663614E-05
1.228855 1.289855 1.780329E-05
1.229001 1.289855 1.628045E-05
1.229147 1.289855 1.602638E-05
1.229292 1.289855 1.670451E-05
1.229438 1.289855 1.631472E-05
1.229584 1.289854 1.595877E-05
1.229730 1.289854 1.546847E-05
1.229875 1.289853 1.613711E-05
1.230021 1.289853 1.643765E-05
1.230167 1.289853 1.685912E-05
1.230313 1.289853 1.726459E-05
1.230459 1.289854 1.743627E-05
1.230605 1.289854 1.676498E-05
1.230751 1.289854 1.689159E-05
1.230897 1.289854 1.634674E-05
1.231044 1.289853 1.673087E-05
1.231190 1.289854 1.758368E-05
1.231336 1.289854 1.609508E-05
1.231482 1.289853 1.622304E-05
1.231628 1.289853 1.776217E-05
1.231775 1.289854 1.654536E-05
1.231921 1.289854 1.703708E-05
1.232067 1.289853 1.592318E-05
1.232214 1.289853 1.710432E-05
1.232360 1.289854 1.700970E-05
1.232507 1.289853 1.624207E-05
1.232653 1.289853 1.661995E-05
1.232800 1.289853 1.607938E-05
1.232946 1.289853 1.618504E-05
1.233093 1.289853 1.651317E-05
1.233240 1.289853 1.542299E-05
1.233386 1.289852 1.633859E-05
1.233533 1.289852 1.668136E-05
1.233680 1.289853 1.667888E-05
1.233827 1.289853 1.600525E-05
1.233974 1.289852 1.595353E-05
1.234120 1.289852 1.623450E-05
1.234267 1.289852 1.582757E-05
1.234414 1.289852 1.605109E-05
1.234561 1.289851 1.654439E-05
1.234708 1.289852 1.746157E-05
1.234855 1.289852 1.738951E-05
1.235002 1.289852 1.601306E-05
1.235149 1.289852 1.624220E-05
1.235297 1.289852 1.747009E-05
1.235444 1.289852 1.727785E-05
1.235591 1.289852 1.592868E-05
1.235738 1.289852 1.583919E-05
1.235886 1.289852 1.562840E-05
1.236033 1.289851 1.535294E-05
1.236180 1.289851 1.564232E-05
1.236328 1.289851 1.492514E-05
1.236475 1.289850 1.683591E-05
1.236623 1.289851 1.687880E-05
1.236770 1.289851 1.550019E-05
1.236918 1.289850 1.438991E-05
1.237065 1.289849 1.553647E-05
1.237213 1.289849 1.672703E-05
1.237360 1.289850 1.653071E-05
1.237508 1.289850 1.750619E-05
1.237656 1.289850 1.658768E-05
1.237804 1.289850 1.716012E-05
1.237951 1.289850 1.688794E-05
1.238099 1.289850 1.703606E-05
1.238247 1.289850 1.658203E-05
1.238395 1.289850 1.711538E-05
1.238543 1.289850 1.589185E-05
1.238691 1.289849 1.593683E-05
1.238839 1.289849 1.674203E-05
1.238987 1.289849 1.848398E-05
1.239135 1.289850 1.771623E-05
1.239283 1.289850 1.633744E-05
1.239431 1.289849 1.628036E-05
1.239579 1.289849 1.621872E-05
1.239727 1.289849 1.744191E-05
1.239876 1.289849 1.698256E-05
1.240024 1.289848 1.648727E-05
1.240172 1.289849 1.853866E-05
1.240321 1.289850 1.855430E-05
1.240469 1.289850 1.667325E-05
1.240617 1.289849 1.629051E-05
1.240766 1.289849 1.743730E-05
1.240914 1.289849 1.845833E-05
1.241063 1.289850 1.696128E-05
1.241211 1.289849 1.671414E-05
1.241360 1.289849 1.707001E-05
1.241509 1.289849 1.619760E-05
1.241657 1.289848 1.677610E-05
1.241806 1.289848 1.712280E-05
1.241955 1.289848 1.796131E-05
1.242103 1.289849 1.803172E-05
1.242252 1.289849 1.707638E-05
1.242401 1.289848 1.673823E-05
1.242550 1.289848 1.724851E-05
1.242699 1.289848 1.802443E-05
1.242848 1.289849 1.808332E-05
1.242997 1.289849 1.632643E-05
1.243146 1.289848 1.723350E-05
1.243295 1.289848 1.678190E-05
1.243444 1.289848 1.690409E-05
1.243593 1.289848 1.650007E-05
1.243742 1.289847 1.738219E-05
1.243892 1.289848 1.729381E-05
1.244041 1.289848 1.742094E-05
1.244190 1.289848 1.658651E-05
1.244339 1.289847 1.719166E-05
1.244489 1.289847 1.775733E-05
1.244638 1.289847 1.666773E-05
1.244788 1.289847 1.682354E-05
1.244937 1.289847 1.819921E-05
1.245086 1.289847 1.804190E-05
1.245236 1.289847 1.753131E-05
1.245386 1.289847 1.709245E-05
1.245535 1.289847 1.720632E-05
1.245685 1.289847 1.783863E-05
1.245834 1.289847 1.736916E-05
1.245984 1.289847 1.606858E-05
1.246134 1.289846 1.720446E-05
1.246284 1.289846 1.694109E-05
1.246433 1.289846 1.769835E-05
1.246583 1.289846 1.720503E-05
1.246733 1.289846 1.833045E-05
1.246883 1.289846 1.792076E-05
1.247033 1.289846 1.802716E-05
1.247183 1.289846 1.761461E-05
1.247333 1.289846 1.733733E-05
1.247483 1.289846 1.883011E-05
1.247633 1.289846 1.773840E-05
1.247783 1.289846 1.708699E-05
1.247934 1.289846 1.761073E-05
1.248084 1.289846 1.785176E-05
1.248234 1.289845 1.767358E-05
1.248384 1.289845 1.803630E-05
1.248535 1.289845 1.748371E-05
1.248685 1.289845 1.814193E-05
1.248835 1.289845 1.897532E-05
1.248986 1.289845 1.882754E-05
1.249136 1.289845 1.839466E-05
1.249287 1.289845 1.877771E-05
1.249437 1.289846 1.899171E-05
1.249588 1.289846 1.769807E-05
1.249738 1.289845 1.842387E-05
1.249889 1.289846 1.885969E-05
1.250040 1.289846 1.754563E-05
1.250190 1.289845 1.848966E-05
1.250341 1.289845 1.765849E-05
1.250492 1.289845 1.806186E-05
1.250643 1.289845 1.871787E-05
1.250794 1.289845 1.806160E-05
1.250945 1.289845 1.781899E-05
1.251096 1.289844 1.862271E-05
1.251247 1.289845 1.950530E-05
1.251398 1.289845 1.848870E-05
1.251549 1.289845 1.779828E-05
1.251700 1.289844 1.798281E-05
1.251851 1.289844 1.889206E-05
1.252002 1.289844 1.870618E-05
1.252153 1.289844 1.960769E-05
1.252304 1.289845 1.949542E-05
1.252456 1.289845 1.969509E-05
1.252607 1.289845 1.838044E-05
1.252758 1.289845 1.909327E-05
1.252910 1.289845 1.918092E-05
1.253061 1.289845 1.954629E-05
1.253212 1.289845 1.876391E-05
1.253364 1.289845 1.795042E-05
1.253515 1.289845 1.888397E-05
1.253667 1.289845 1.902599E-05
1.253819 1.289845 1.850190E-05
1.253970 1.289845 1.799695E-05
1.254122 1.289845 1.832578E-05
1.254274 1.289844 1.830830E-05
1.254425 1.289844 1.829003E-05
1.254577 1.289844 1.870936E-05
1.254729 1.289844 1.876558E-05
1.254881 1.289845 1.874987E-05
1.255033 1.289845 1.862658E-05
1.255185 1.289845 1.808284E-05
1.255337 1.289844 1.820075E-05
1.255489 1.289844 1.822871E-05
1.255641 1.289844 1.875043E-05
1.255793 1.289844 1.761117E-05
1.255945 1.289844 1.774243E-05
1.256097 1.289844 1.821780E-05
1.256249 1.289844 1.843847E-05
1.256401 1.289844 1.801861E-05
1.256554 1.289844 1.811412E-05
1.256706 1.289844 1.806913E-05
1.256858 1.289844 1.719564E-05
1.257011 1.289844 1.786822E-05
1.257163 1.289843 1.734704E-05
1.257315 1.289843 1.806157E-05
1.257468 1.289843 1.805551E-05
1.257620 1.289843 1.777625E-05
1.257773 1.289843 1.744573E-05
1.257925 1.289843 1.841913E-05
1.258078 1.289843 1.894841E-05
1.258231 1.289844 1.842021E-05
1.258383 1.289843 1.723421E-05
1.258536 1.289843 1.784877E-05
1.258689 1.289843 1.832914E-05
1.258842 1.289843 1.738065E-05
1.258995 1.289843 1.761510E-05
1.259147 1.289843 1.825965E-05
1.259300 1.289843 1.782488E-05
1.259453 1.289843 1.836754E-05
1.259606 1.289843 1.750083E-05
1.259759 1.289843 1.792534E-05
1.259913 1.289843 1.795954E-05
1.260066 1.289843 1.843889E-05
1.260219 1.289843 1.708831E-05
1.260372 1.289842 1.750023E-05
1.260525 1.289842 1.799775E-05
1.260678 1.289843 1.821886E-05
1.260832 1.289843 1.735582E-05
1.260985 1.289842 1.665681E-05
1.261138 1.289842 1.787092E-05
1.261292 1.289842 1.729087E-05
1.261445 1.289843 1.772109E-05
1.261599 1.289843 1.680134E-05
1.261752 1.289842 1.664316E-05
1.261906 1.289842 1.630565E-05
1.262059 1.289841 1.612442E-05
1.262213 1.289841 1.699486E-05
1.262367 1.289841 1.700248E-05
1.262520 1.289841 1.708616E-05
1.262674 1.289841 1.658936E-05
1.262828 1.289841 1.708208E-05
1.262982 1.289841 1.767722E-05
1.263136 1.289841 1.762874E-05
1.263289 1.289841 1.757426E-05
1.263443 1.289841 1.785940E-05
1.263597 1.289841 1.827670E-05
1.263751 1.289842 1.787643E-05
1.263905 1.289842 1.714757E-05
1.264059 1.289841 1.616431E-05
1.264214 1.289841 1.804897E-05
1.264368 1.289841 1.697736E-05
1.264522 1.289841 1.661114E-05
1.264676 1.289841 1.688082E-05
1.264830 1.289841 1.701745E-05
1.264985 1.289841 1.666160E-05
1.265139 1.289841 1.687062E-05
1.265293 1.289841 1.662580E-05
1.265448 1.289841 1.621947E-05
1.265602 1.289840 1.662573E-05
1.265757 1.289841 1.751440E-05
1.265911 1.289841 1.559578E-05
1.266066 1.289840 1.607758E-05
1.266221 1.289840 1.695287E-05
1.266375 1.289840 1.561172E-05
1.266530 1.289840 1.675262E-05
1.266685 1.289840 1.573271E-05
1.266839 1.289840 1.620538E-05
1.266994 1.289840 1.668004E-05
1.267149 1.289840 1.557344E-05
1.267304 1.289839 1.477166E-05
1.267459 1.289839 1.606344E-05
1.267614 1.289839 1.527398E-05
1.267769 1.289839 1.541069E-05
1.267924 1.289839 1.579041E-05
1.268079 1.289839 1.602737E-05
1.268234 1.289839 1.646074E-05
1.268389 1.289839 1.598176E-05
1.268544 1.289839 1.534033E-05
1.268699 1.289839 1.654892E-05
1.268855 1.289839 1.551974E-05
1.269010 1.289839 1.591606E-05
1.269165 1.289838 1.492722E-05
1.269321 1.289838 1.602911E-05
1.269476 1.289838 1.590831E-05
1.269631 1.289838 1.488918E-05
1.269787 1.289838 1.550899E-05
1.269942 1.289838 1.488156E-05
1.270098 1.289838 1.537777E-05
1.270254 1.289838 1.497523E-05
1.270409 1.289837 1.505042E-05
1.270565 1.289837 1.502361E-05
1.270721 1.289837 1.471784E-05
1.270876 1.289837 1.516761E-05
1.271032 1.289837 1.452007E-05
1.271188 1.289836 1.574355E-05
1.271344 1.289837 1.607395E-05
1.271500 1.289837 1.445184E-05
1.271656 1.289837 1.446149E-05
1.271812 1.289836 1.535583E-05
1.271968 1.289837 1.510830E-05
1.272124 1.289837 1.411281E-05
1.272280 1.289836 1.421692E-05
1.272436 1.289836 1.450184E-05
1.272592 1.289836 1.539017E-05
1.272748 1.289836 1.489670E-05
1.272904 1.289836 1.408049E-05
1.273061 1.289835 1.429579E-05
1.273217 1.289835 1.426842E-05
1.273373 1.289835 1.438299E-05
1.273530 1.289835 1.474955E-05
1.273686 1.289835 1.483849E-05
1.273843 1.289835 1.442145E-05
1.273999 1.289834 1.458411E-05
1.274156 1.289834 1.470413E-05
1.274312 1.289834 1.435400E-05
1.274469 1.289834 1.523786E-05
1.274626 1.289834 1.545322E-05
1.274782 1.289834 1.473815E-05
1.274939 1.289834 1.386055E-05
1.275096 1.289833 1.488959E-05
1.275253 1.289834 1.530824E-05
1.275410 1.289834 1.577075E-05
1.275566 1.289834 1.412652E-05
1.275723 1.289834 1.498171E-05
1.275880 1.289834 1.498062E-05
1.276037 1.289833 1.356002E-05
1.276194 1.289833 1.546398E-05
1.276352 1.289834 1.449282E-05
1.276509 1.289833 1.440922E-05
1.276666 1.289833 1.323174E-05
1.276823 1.289832 1.374491E-05
1.276980 1.289832 1.492213E-05
1.277138 1.289833 1.469026E-05
1.277295 1.289832 1.362797E-05
1.277452 1.289832 1.366453E-05
1.277610 1.289831 1.445403E-05
1.277767 1.289832 1.460324E-05
1.277925 1.289831 1.414847E-05
1.278082 1.289831 1.397062E-05
1.278240 1.289831 1.540733E-05
1.278397 1.289831 1.550395E-05
1.278555 1.289831 1.597452E-05
1.278712 1.289832 1.492388E-05
1.278870 1.289831 1.415140E-05
1.279028 1.289831 1.524778E-05
1.279186 1.289831 1.413734E-05
1.279344 1.289831 1.396738E-05
1.279501 1.289830 1.492686E-05
1.279659 1.289831 1.538936E-05
1.279817 1.289831 1.419926E-05
1.279975 1.289831 1.460134E-05
1.280133 1.289830 1.429449E-05
1.280291 1.289830 1.449180E-05
1.280449 1.289830 1.403279E-05
1.280608 1.289830 1.383640E-05
1.280766 1.289829 1.399307E-05
1.280924 1.289829 1.421480E-05
1.281082 1.289829 1.473181E-05
1.281241 1.289829 1.514544E-05
1.281399 1.289829 1.449994E-05
1.281557 1.289829 1.490793E-05
1.281716 1.289829 1.456934E-05
1.281874 1.289829 1.423072E-05
1.282033 1.289829 1.505992E-05
1.282191 1.289829 1.498569E-05
1.282350 1.289829 1.410713E-05
1.282508 1.289828 1.452370E-05
1.282667 1.289828 1.460200E-05
1.282826 1.289828 1.478000E-05
1.282984 1.289828 1.454968E-05
1.283143 1.289828 1.439691E-05
1.283302 1.289828 1.463614E-05
1.283461 1.289828 1.525147E-05
1.283620 1.289828 1.371333E-05
1.283779 1.289827 1.396861E-05
1.283938 1.289827 1.444849E-05
1.284097 1.289827 1.446358E-05
1.284256 1.289827 1.571568E-05
1.284415 1.289827 1.442324E-05
1.284574 1.289827 1.439179E-05
1.284733 1.289827 1.485081E-05
1.284892 1.289827 1.452894E-05
1.285051 1.289826 1.412701E-05
1.285211 1.289826 1.492826E-05
1.285370 1.289826 1.485932E-05
1.285529 1.289826 1.472066E-05
1.285689 1.289826 1.556164E-05
1.285848 1.289826 1.530295E-05
1.286008 1.289826 1.441822E-05
1.286167 1.289826 1.542488E-05
1.286327 1.289826 1.435965E-05
1.286486 1.289825 1.422169E-05
1.286646 1.289825 1.417880E-05
1.286806 1.289825 1.545498E-05
1.286965 1.289825 1.415986E-05
1.287125 1.289824 1.427214E-05
1.287285 1.289824 1.504979E-05
1.287445 1.289824 1.578678E-05
1.287605 1.289824 1.513981E-05
1.287764 1.289824 1.515209E-05
1.287924 1.289824 1.544350E-05
1.288084 1.289824 1.543953E-05
1.288244 1.289824 1.550422E-05
1.288405 1.289824 1.446641E-05
1.288565 1.289823 1.526936E-05
1.288725 1.289823 1.568465E-05
1.288885 1.289824 1.582321E-05
1.289045 1.289823 1.457270E-05
1.289205 1.289823 1.597850E-05
1.289366 1.289823 1.591870E-05
