Repository: hypatiameraviglia/glimmer

# glimmer
Open-source code and database of refractive indices and Mie scattering curves for water ice across spans of Enceladus-like conditions.

File: lit/amorphous_ris/mukai1986_23K.txt
mukai1983
23
ne
Wavelength (microns) 	 real  imaginary
2.50000  1.245  4.0e-6
2.56410  1.241  1.0e-4
2.63158  1.221  4.0e-4
2.70270  1.188  0.004
2.77778  1.126  0.023
2.81690  1.082  0.056
2.85714  1.034  0.123
2.89855  1.024  0.236
2.94118  1.082  0.344
2.97619  1.157  0.405
2.99401  1.197  0.428
3.01205  1.241  0.447
3.03030  1.290  0.461
3.07692  1.429  0.454
3.12500  1.557  0.380
3.14465  1.595  0.340
3.18471  1.636  0.236
3.22581  1.630  0.138
3.25203  1.606  0.077
3.27869  1.570  0.045
3.33333  1.510  0.016
3.38983  1.473  0.007
3.44828  1.447  0.004
3.50877  1.430  0.003
3.57143  1.414  0.002
3.63636  1.403  0.003
3.70370  1.392  0.003
3.84615  1.376  0.005
4.16667  1.356  0.010
4.34783  1.348  0.017  
4.54545  1.352  0.023
4.76190  1.349  0.014
5.00000  1.340  0.010
5.26316  1.326  0.009
5.55556  1.303  0.016
5.88235  1.290  0.068
5.97015  1.308  0.079
6.06061  1.326  0.077
6.25000  1.337  0.060
6.66667  1.335  0.048
7.14286  1.331  0.043
7.69231  1.321  0.036
8.33333  1.303  0.032
8.69565  1.289  0.032
9.09091  1.272  0.033
9.52381  1.245  0.035
10.0000  1.201  0.041
10.5263  1.128  0.097
11.1111  1.114  0.218
11.7647  1.172  0.322
12.5000  1.274  0.395
13.3333  1.393  0.404
14.2857  1.487  0.362
15.3846  1.517  0.279

File: lit/amorphous_ris/perovich1991_273K.txt
perovich1991
273
ae
Wavelength (microns) 	 real  imaginary
2.50000e-01  0.00000e+00  1.33000e-08
2.55000e-01  0.00000e+00  1.32000e-08
2.60000e-01  0.00000e+00  1.31000e-08
2.65000e-01  0.00000e+00  1.32000e-08
2.70000e-01  0.00000e+00  1.31000e-08
2.75000e-01  0.00000e+00  1.28000e-08
2.80000e-01  0.00000e+00  1.26000e-08
2.85000e-01  0.00000e+00  1.23000e-08
2.90000e-01  0.00000e+00  1.17000e-08
2.95000e-01  0.00000e+00  1.15000e-08
3.00000e-01  0.00000e+00  1.11000e-08
3.05000e-01  0.00000e+00  1.02000e-08
3.10000e-01  0.00000e+00  9.28000e-09
3.15000e-01  0.00000e+00  8.65000e-09
3.20000e-01  0.00000e+00  8.32000e-09
3.25000e-01  0.00000e+00  7.73000e-09
3.30000e-01  0.00000e+00  7.73000e-09
3.35000e-01  0.00000e+00  7.34000e-09
3.40000e-01  0.00000e+00  7.12000e-09
3.45000e-01  0.00000e+00  6.46000e-09
3.50000e-01  0.00000e+00  6.27000e-09
3.55000e-01  0.00000e+00  5.49000e-09
3.60000e-01  0.00000e+00  5.18000e-09
3.65000e-01  0.00000e+00  4.58000e-09
3.70000e-01  0.00000e+00  4.13000e-09
3.75000e-01  0.00000e+00  3.79000e-09
3.80000e-01  0.00000e+00  3.43000e-09
3.85000e-01  0.00000e+00  3.25000e-09
3.90000e-01  0.00000e+00  3.12000e-09
3.95000e-01  0.00000e+00  2.99000e-09
4.00000e-01  0.00000e+00  2.93000e-09

File: lit/amorphous_ris/hudgins1993_100K.txt (part 2 of 2)
hudgins1993
100
pe
wavel  n  k
3.9311266609  1.3703  0.0042109
3.9281926386  1.3705  0.0034819
3.9251089218  1.3711  0.0034861
3.922183872  1.3713  0.0034867
3.9192631785  1.3716  0.0034866
3.91619346  1.372  0.0034886
3.913281678  1.3722  0.003488
3.9103742228  1.3724  0.0034882
3.9074710847  1.3726  0.0034876
3.9044198032  1.3729  0.0034887
3.9015254965  1.3731  0.0034877
3.8986354776  1.3732  0.0034869
3.8955979743  1.3736  0.0034875
3.892716727  1.3737  0.0034861
3.8898397386  1.3739  0.0034853
3.8869669997  1.3739  0.0034836
3.8839476444  1.3741  0.0034824
3.8810835985  1.3743  0.0027646
3.8782237735  1.3747  0.0027665
3.875217981  1.3752  0.0027689
3.8723667906  1.3754  0.0027692
3.8695197926  1.3757  0.0027698
3.8666769778  1.3759  0.0027698
3.8636890503  1.3763  0.0027711
3.8608547933  1.3765  0.0027708
3.8580246914  1.3767  0.0027705
3.8550501157  1.3771  0.0027713
3.8522285142  1.3773  0.0027709
3.8494110401  1.3775  0.0027703
3.8464497269  1.3779  0.002771
3.8436406965  1.3781  0.0027702
3.8408357659  1.3783  0.00277
3.8380349261  1.3785  0.0027692
3.8350910834  1.3788  0.0027691
3.8322986127  1.3789  0.0027677
3.8295102056  1.3789  0.0027661
3.8265794207  1.3794  0.0020632
3.823799327  1.3796  0.0027662
3.82102327  1.3798  0.0020624
3.8182512409  1.3802  0.0020636
3.8153376574  1.3807  0.0020647
3.8125738686  1.381  0.0020648
3.8098140811  1.3813  0.0020649
3.8069133547  1.3817  0.0020652
3.804161753  1.3819  0.0020652
3.8014141261  1.3822  0.0020649
3.7986704653  1.3825  0.0020646
3.7957866768  1.3829  0.0020648
3.7930511303  1.3831  0.0020643
3.7903195239  1.3834  0.0020636
3.787448396  1.3838  0.0020635
3.7847248505  1.384  0.0020628
3.7820052192  1.3843  0.0020624
3.7792894936  1.3846  0.0020614
3.7764350453  1.3849  0.0020609
3.7737273105  1.3852  0.0020601
3.7710234558  1.3855  0.0020592
3.7681814756  1.3858  0.0020585
3.7654855594  1.3861  0.0020574
3.7627934979  1.3864  0.0020565
3.7601052829  1.3866  0.002055
3.7572797295  1.387  0.0020542
3.7545993842  1.3873  0.0020529
3.7519228605  1.3875  0.0020516
3.7491095865  1.3879  0.0020503
3.7464408812  1.3882  0.0020486
3.7437759724  1.3885  0.0020472
3.7411148522  1.3887  0.0020456
3.738317757  1.389  0.0020439
3.7356643879  1.3895  0.0013587
3.7330147827  1.3899  0.0020405
3.7302297822  1.3902  0.002039
3.7275878779  1.3905  0.0020367
3.7249497132  1.3907  0.0020348
3.722176729  1.3911  0.0020328
3.7195462154  1.3914  0.0020306
3.7169194172  1.3917  0.0020285
3.7142963266  1.392  0.0020262
3.7115391753  1.3924  0.0020235
3.7089236704  1.3926  0.0020213
3.7063118491  1.3929  0.0020188
3.7035665346  1.3932  0.0020166
3.7009622502  1.3937  0.0013376
3.6983616258  1.3942  0.0020105
3.6957646537  1.3944  0.0020078
3.6930349361  1.3948  0.0020046
3.6904454368  1.3951  0.0020016
3.6878595663  1.3954  0.0019987
3.6851415094  1.3958  0.0019953
3.6825630639  1.3961  0.0019921
3.679988224  1.3964  0.0019888
3.6774169823  1.3967  0.0019853
3.674714291  1.3972  0.0019816
3.6721504113  1.3975  0.0019781
3.6695901068  1.3978  0.0019742
3.6668989036  1.3982  0.0019701
3.6643459143  1.3986  0.0019663
3.6617964774  1.3989  0.0019623
3.6592505855  1.3992  0.0019584
3.656574521  1.3997  0.0019534
3.6540358826  1.4  0.0019492
3.6515007668  1.4004  0.001945
3.6488360213  1.4008  0.0019397
3.646308113  1.4012  0.001935
3.643783705  1.4015  0.0019306
3.6411302068  1.402  0.0019248
3.6386129607  1.4023  0.0019198
3.6360991928  1.4027  0.0019147
3.6335888958  1.4031  0.0019093
3.6309502197  1.4036  0.001903
3.6284470247  1.4039  0.0018977
3.6259472787  1.4043  0.0018921
3.6233196855  1.4048  0.0018852
3.6208269969  1.4052  0.0018794
3.6183377356  1.4056  0.001873
3.6158518947  1.406  0.0018668
3.6132389074  1.4066  0.0018588
3.610760065  1.407  0.0018521
3.6082846215  1.4075  0.0018448
3.6056825557  1.4082  0.0018346
3.6032140669  1.4085  0.002484
3.6007489558  1.4086  0.0024797
3.5982872153  1.4091  0.0018167
3.5956995433  1.4098  0.0024602
3.5932447  1.41  0.0024541
3.5907932062  1.4103  0.0024472
3.5882162977  1.4108  0.0024378
3.5857716581  1.4112  0.0024304
3.5833303472  1.4116  0.0024216
3.5808923584  1.4119  0.002414
3.5783296357  1.4125  0.0024032
3.5758984445  1.4129  0.0023946
3.5734705546  1.4133  0.0023859
3.5709184402  1.4138  0.0023744
3.5684973058  1.4142  0.0023653
3.5660794523  1.4147  0.0023552
3.563664873  1.4151  0.0023458
3.5611267405  1.4157  0.0023335
3.5587188612  1.4161  0.0023235
3.5563142359  1.4166  0.0023131
3.5537865596  1.4171  0.0022998
3.5513885929  1.4176  0.0022891
3.5489938602  1.4181  0.0022775
3.5466023549  1.4185  0.0022662
3.5440884604  1.4192  0.0022519
3.5417035594  1.4196  0.0022401
3.5393218659  1.4201  0.002228
3.5368182783  1.4207  0.0022128
3.5344431485  1.4212  0.0022002
3.5320712066  1.4217  0.0021875
3.5295778625  1.4224  0.0021709
3.527212444  1.4229  0.0021573
3.5248501939  1.4234  0.0021424
3.5224911057  1.424  0.0021282
3.520011264  1.4246  0.0021106
3.5176586464  1.4252  0.0020955
3.5153091714  1.4257  0.0020801
3.5128394281  1.4264  0.0020612
3.5104963842  1.427  0.0020452
3.5081564638  1.4276  0.0020274
3.5058196606  1.4282  0.0020104
3.5033632287  1.4289  0.0019892
3.5010328047  1.4295  0.001971
3.498705479  1.4302  0.0019521
3.4962590029  1.431  0.0019285
3.4939380175  1.4317  0.0019073
3.4916201117  1.4325  0.0018827
3.4893052793  1.4331  0.0024956
3.4868719272  1.4336  0.0024779
3.4845633842  1.4343  0.0018242
3.482257896  1.4351  0.0024294
3.4798343599  1.4357  0.0024064
3.4775351231  1.4363  0.0023854
3.4752389227  1.437  0.0023623
3.4729457526  1.4376  0.0023392
3.4705351565  1.4385  0.0023099
3.4682481878  1.4392  0.0022852
3.4659642312  1.4399  0.0022593
3.4635633139  1.4408  0.0022263
3.4612855214  1.4416  0.0021969
3.4590107229  1.4426  0.0021621
3.4567389125  1.4433  0.0027595
3.4543507548  1.4441  0.0027301
3.4520850594  1.4447  0.002703
3.4498223341  1.4454  0.0026739
3.4474437205  1.4464  0.002636
3.4451870737  1.4472  0.0026022
3.4429333792  1.4482  0.0025642
3.4405642525  1.4492  0.0031458
3.4383166002  1.4498  0.0031186
3.4360718826  1.4506  0.0030839
3.4338300941  1.4514  0.0030497
3.4314734747  1.4524  0.0030038
3.4292376805  1.4534  0.0029637
3.4270047978  1.4544  0.0029178
3.4246575342  1.4555  0.0034878
3.4224306102  1.4562  0.0034527
3.4202065805  1.4572  0.0034082
3.4179854394  1.4582  0.0033597
3.4156505106  1.4594  0.0039237
3.4134352813  1.4601  0.0038853
3.4112229234  1.4611  0.00384
3.4088972217  1.4624  0.003774
3.4066907406  1.4634  0.0043424
3.404487114  1.4643  0.0042945
3.4022863364  1.4653  0.0042397
3.3999728002  1.4666  0.0047912
3.3977778533  1.4674  0.0047451
3.3955857385  1.4684  0.0046908
3.393281303  1.4699  0.0046104
3.3910949846  1.471  0.0051651
3.3889114816  1.4722  0.0050999
3.3867307888  1.4732  0.0056573
3.3844383525  1.4745  0.0055827
3.3822634107  1.4757  0.0055117
3.3800912625  1.4769  0.0060587
3.3778078027  1.4784  0.0059669
3.3756413719  1.4797  0.0065058
3.3734777182  1.4806  0.0070608
3.3712031824  1.482  0.0069737
3.3690452126  1.4833  0.0068929
3.3668900037  1.4848  0.0074141
3.3647375505  1.4858  0.0079597
3.3624747814  1.4874  0.0078539
3.360327968  1.4886  0.0083874
3.3581838942  1.4898  0.0083041
3.3559299282  1.4917  0.0087911
3.3537914612  1.4929  0.0093255
3.3516557179  1.4943  0.0092233
3.349522693  1.4957  0.0097396
3.3472803347  1.4976  0.01022
3.3451528735  1.4987  0.010749
3.3430281149  1.5  0.010653
3.3407944409  1.5022  0.011111
3.3386752137  1.5035  0.01162
3.3365586734  1.5051  0.012114
3.3344448149  1.5063  0.012631
3.3322225925  1.5083  0.013094
3.3301142229  1.5097  0.012981
3.3280085197  1.5113  0.01347
3.325794865  1.5136  0.013898
3.3236946189  1.5152  0.014387
3.3215970238  1.517  0.014849
3.3195020747  1.5186  0.015333
3.317299718  1.5213  0.015726
3.3152101843  1.5229  0.01682
3.3131232813  1.5243  0.01731
3.3109293779  1.527  0.01769
3.3088478592  1.5286  0.018783
3.3067689561  1.5305  0.01923
3.3046926636  1.5322  0.019691
3.3025099075  1.5352  0.020668
3.3004389584  1.5369  0.021122
3.2983706049  1.5386  0.022203
3.2961961896  1.5417  0.022527
3.2941331489  1.5437  0.02358
3.292072689  1.5455  0.024653
3.2899065667  1.5487  0.025592
3.2878513891  1.5507  0.026014
3.2857987777  1.5532  0.027646
3.2837487275  1.555  0.028077
3.2815935418  1.5588  0.029582
3.2795487341  1.5607  0.03064
3.2775064731  1.5627  0.031693
3.2753594707  1.5669  0.032517
3.2733224223  1.5692  0.034169
3.271287906  1.5721  0.035765
3.2692559174  1.574  0.037463
3.2671197073  1.5783  0.03891
3.2650928919  1.5805  0.040591
3.2630685897  1.5825  0.042291
3.2609404552  1.5873  0.04368
3.2589212971  1.5896  0.046017
3.2569046378  1.5928  0.047591
3.2548904729  1.595  0.049947
3.252772989  1.6004  0.051943
3.2507639295  1.6026  0.054979
3.2487573503  1.6044  0.057414
3.2466478361  1.61  0.059395
3.2446463335  1.6124  0.062467
3.2426472973  1.6158  0.065419
3.2406507227  1.6176  0.068595
3.2385517197  1.6238  0.071233
3.2365601838  1.626  0.075088
3.2345710959  1.6275  0.079061
3.2324799586  1.6338  0.082456
3.2304958811  1.6353  0.08649
3.2285142377  1.6386  0.090326
3.226535024  1.6397  0.094482
3.2244542611  1.6466  0.098644
3.2224800206  1.6476  0.10362
3.2205081962  1.6481  0.10797
3.2184351968  1.6553  0.11221
3.2164683178  1.6561  0.11735
3.2145038413  1.6563  0.12264
3.2124385621  1.6636  0.12779
3.2104790035  1.6634  0.13324
3.208521834  1.6661  0.13834
3.2065670493  1.6651  0.14482
3.2045119528  1.6726  0.14937
3.2025620496  1.6719  0.15594
3.200614518  1.6702  0.1619
3.198567042  1.678  0.16744
3.1966243647  1.6764  0.17351
3.1946840457  1.6782  0.18003
3.1927460809  1.6752  0.18642
3.1907086564  1.6833  0.19221
3.1887755102  1.681  0.19867
3.1868447051  1.6773  0.20627
3.184814803  1.6854  0.21139
3.1828887899  1.6821  0.21818
3.1809651048  1.683  0.2254
3.1790437436  1.6777  0.23261
3.1770237641  1.6863  0.23797
3.1751071599  1.682  0.2452
3.1731928667  1.6762  0.2527
3.1711803133  1.6851  0.25826
3.1692707508  1.6793  0.26593
3.1673634866  1.6791  0.27188
3.1654585167  1.6719  0.27988
3.1634557591  1.6812  0.28465
3.1615554853  1.6749  0.2927
3.1596574931  1.6668  0.29999
3.157662067  1.6763  0.30495
3.1557687453  1.6688  0.3123
3.1538776926  1.6678  0.31884
3.151988905  1.6585  0.32656
3.15000315  1.6681  0.33178
3.1481189989  1.6599  0.33837
3.1462371004  1.6501  0.34637
3.1442585838  1.6601  0.35059
3.1423812965  1.6513  0.35742
3.1405062496  1.641  0.36448
3.1385349319  1.6513  0.37003
3.136664471  1.641  0.37603
3.1347962382  1.6391  0.38214
3.1329302296  1.6273  0.38963
3.1309684085  1.6378  0.39418
3.1291069529  1.6273  0.40037
3.1272477093  1.615  0.4081
3.1252929962  1.6258  0.4115
3.1234382809  1.614  0.41799
3.1215857656  1.6112  0.42331
3.1197354464  1.5978  0.43009
3.1177901104  1.6095  0.43353
3.1159442869  1.5977  0.44019
3.1141006477  1.5839  0.44715
3.1121623304  1.5954  0.45076
3.1103231626  1.5821  0.45637
3.1084861672  1.5786  0.46208
3.1066513405  1.5635  0.46798
3.1047222826  1.5757  0.47167
3.1028918952  1.562  0.47746
3.1010636648  1.5467  0.48348
3.0991415378  1.5592  0.48581
3.0973177229  1.5449  0.49176
3.0954960532  1.5405  0.4979
3.0936765252  1.5236  0.50279
3.0917635419  1.5365  0.50517
3.0899483979  1.5218  0.5113
3.0881353839  1.5047  0.5178
3.0862292451  1.5173  0.51878
3.0844205916  1.5011  0.52521
3.0826140567  1.4961  0.52863
3.0808096368  1.4779  0.5354
3.0789125281  1.4903  0.53647
3.0771124377  1.4738  0.54149
3.0753144509  1.4554  0.5468
3.0734241018  1.4682  0.54786
3.0716304214  1.4509  0.55306
3.0698388335  1.4317  0.55691
3.0679552079  1.4445  0.55801
3.0661679034  1.4261  0.56179
3.0643826801  1.4197  0.56554
3.0625995345  1.3989  0.56966
3.0607247796  1.4112  0.56923
3.0589458872  1.3924  0.5731
3.0571690614  1.3719  0.57553
3.0553009471  1.3842  0.57511
3.053528352  1.3641  0.5775
3.0517578125  1.3569  0.57811
3.049989325  1.3356  0.58064
3.0481299723  1.3476  0.57862
3.0463656857  1.3285  0.57919
3.0446034404  1.3076  0.58165
3.0427506466  1.3194  0.57798
3.04099258  1.2992  0.57868
3.0392365438  1.2916  0.57766
3.0374825345  1.2704  0.5768
3.0356383948  1.2827  0.57311
3.0338885349  1.2637  0.57196
3.0321406913  1.2435  0.57095
3.0303030303  1.2559  0.56563
3.0285593143  1.2367  0.56449
3.026817604  1.2298  0.56174
3.0250778958  1.2096  0.55907
3.0232487831  1.2226  0.55218
3.0215131738  1.2054  0.55076
3.0197795561  1.1865  0.54791
3.0179568432  1.1993  0.54117
3.0162273029  1.1825  0.5381
3.0144997438  1.1646  0.53513
3.0126833971  1.1774  0.52697
3.010959894  1.1609  0.52386
3.0092383618  1.1566  0.51781
3.007518797  1.1404  0.51464
3.0057108506  1.1534  0.50825
3.0039953138  1.1387  0.50343
3.0022817341  1.1236  0.50016
3.0004800768  1.1366  0.49245
2.9987705041  1.1226  0.48758
2.9970628784  1.1199  0.48308
2.9953571963  1.1054  0.47974
2.9935638377  1.1188  0.47228
2.991862135  1.1063  0.46877
2.9901623658  1.0928  0.46532
2.9883752204  1.1059  0.45809
2.9866794098  1.0931  0.45461
2.9849855228  1.0909  0.44882
2.9832935561  1.0786  0.44528
2.9815146094  1.0914  0.43974
2.9798265741  1.0801  0.43476
2.9781404491  1.0689  0.43113
2.9763676409  1.0818  0.42576
2.974685427  1.0704  0.42218
2.9730051136  1.0687  0.41792
2.9713266974  1.0571  0.41432
2.9695619896  1.0694  0.4092
2.9678874577  1.0589  0.40556
2.9662148133  1.0481  0.40191
2.9644561705  1.0595  0.39699
2.9627873904  1.0495  0.3907
2.961120488  1.0487  0.38915
2.9594554602  1.0375  0.38552
2.9577048211  1.0483  0.38082
2.9560436312  1.0391  0.37454
2.9543843063  1.0299  0.37338
2.9526396599  1.0403  0.36884
2.9509841532  1.0297  0.36518
2.949330502  1.0279  0.35993
2.947678703  1.0183  0.35622
2.9459419649  1.0287  0.35188
2.9442939583  1.0189  0.34818
2.9426477945  1.0094  0.34321
2.9409169779  1.0197  0.33781
2.939274587  1.0108  0.33408
2.9376340296  1.0019  0.32911
2.9359091043  1.0118  0.3239
2.9342723005  1.0028  0.32016
2.9326373207  1.001  0.31517
2.931004162  0.9923  0.31022
2.9292870115  1.0018  0.3041
2.9276575812  0.9939  0.30035
2.9260299625  0.9863  0.29426
2.9243186338  0.9956  0.28952
2.9226947245  0.9878  0.28463
2.9210726179  0.9868  0.27985
2.9194523107  0.9793  0.27496
2.9177486651  0.9875  0.26933
2.9161320425  0.9808  0.26339
2.9145172102  0.9746  0.25857
2.9128193178  0.9822  0.25315
2.9112081514  0.9759  0.24621
2.9095987663  0.9756  0.24169
2.9079911597  0.9701  0.23483
2.9063008603  0.9783  0.22977
2.9046968949  0.9731  0.22407
2.9030946989  0.9684  0.21841
2.9014100853  0.976  0.21253
2.8998115123  0.9712  0.20694
2.8982146997  0.9715  0.20074
2.8966196449  0.9681  0.1943
2.8949425354  0.9758  0.18882
2.8933510792  0.9728  0.18255
2.8917613719  0.9705  0.17734
2.8900898818  0.9779  0.17212
2.8885037551  0.9752  0.16697
2.8869193683  0.9732  0.16097
2.8852534695  0.9803  0.15599
2.8836726455  0.9784  0.15013
2.8820935528  0.9805  0.14478
2.8805161885  0.9795  0.14003
2.8788576693  0.9863  0.13535
2.8772838441  0.9855  0.12985
2.8757117387  0.9853  0.12534
2.8740587458  0.992  0.12089
2.8724901617  0.9914  0.11644
2.8709232889  0.9939  0.11159
2.8693581246  0.9942  0.10734
2.8677124258  1.0007  0.10316
2.8661507595  1.0011  0.099034
2.8645907932  1.0021  0.095013
2.8629505568  1.0082  0.091788
2.8613940712  1.0088  0.087809
2.859839277  1.0118  0.084232
2.8582861716  1.0129  0.081196
2.8566531452  1.0186  0.078097
2.8551034975  1.0194  0.075089
2.8535555302  1.0207  0.07142
2.8519279033  1.0265  0.06847
2.8503833766  1.0277  0.066347
2.8488405219  1.0304  0.063014
2.8472993366  1.0323  0.060312
2.8456788367  1.0373  0.058845
2.8441410694  1.0385  0.056086
2.8426049632  1.0403  0.053449
2.8409898008  1.045  0.05199
2.8394570958  1.0463  0.049332
2.8379260436  1.049  0.047599
2.8363966417  1.0507  0.045046
2.8347885248  1.0552  0.04363
2.8332625018  1.0567  0.041774
2.8317381209  1.0585  0.039966
2.8301352805  1.0625  0.038521
2.8286142619  1.0641  0.036709
2.8270948773  1.0667  0.035076
2.8255771241  1.0684  0.033976
2.8239812488  1.0719  0.032504
2.822466836  1.0735  0.030764
2.8209540467  1.0753  0.029701
2.8193633877  1.0787  0.028253
2.8178539225  1.0803  0.027178
2.8163460726  1.0821  0.025502
2.8147606046  1.0855  0.024716
2.8132560626  1.0871  0.023662
2.8117531281  1.0892  0.022697
2.8102517986  1.0909  0.02166
2.8086731828  1.0937  0.020818
2.8071751397  1.0952  0.019775
2.8056786937  1.0969  0.018756
2.80410521  1.0996  0.017905
2.8026120344  1.1011  0.016883
2.8011204482  1.1031  0.01594
2.7996304488  1.1049  0.014968
2.7980637399  1.1075  0.014718
2.7965769898  1.109  0.013712
2.7950918188  1.1105  0.013317
2.7935301841  1.1127  0.012426
2.7920482466  1.1144  0.011453
2.7905678806  1.1163  0.011122
2.7890890835  1.1178  0.010725
2.7875341473  1.1197  0.010396
2.786058563  1.1211  0.0093943
2.78458454  1.1225  0.0089994
2.783034621  1.1246  0.0081029
2.7815637952  1.1261  0.0077192
2.7800945232  1.1276  0.0073347
2.7786268026  1.1291  0.0063707
2.7770835069  1.1311  0.0060647
2.775618963  1.1325  0.0056773
2.774155963  1.134  0.0052896
2.7726176283  1.1357  0.0049459
2.7711577897  1.1371  0.0045479
2.7696994876  1.1384  0.0041541
2.76816609  1.1401  0.0037983
2.766710934  1.1414  0.0034004
2.7652573072  1.1428  0.0030186
2.763805207  1.1443  0.0026375
2.7622783272  1.1457  0.0028158
2.7608293531  1.147  0.001855
2.7593818985  1.1484  0.00203
2.7578599007  1.1497  0.0016409
2.7564155572  1.1511  0.0012498
2.7549727258  1.1523  0.0014016
2.753531404  1.1534  0.0009788
2.7520158516  1.1547  0.00058791
2.7505776213  1.156  0.00019675
2.7491408935  1.1571  0.00033551
2.747630169  1.1585  0.0
2.7461965178  1.16  0.0
2.744764362  1.1611  0.0
2.7433336991  1.1622  0.0
2.7418293485  1.1634  0.0
2.7404017429  1.1646  0.0
2.7389756231  1.1657  0.0
2.7374760471  1.1669  0.0
2.73605297  1.1681  0.0
2.7346313717  1.1691  0.0
2.7332112499  1.1702  0.0
2.7317179774  1.1712  0.0
2.7303008792  1.1721  0.0
2.7288852504  1.1731  0.0
2.7273966998  1.1741  0.0
2.7259840803  1.1749  0.0
2.7245729232  1.1756  0.0
2.7231632264  1.1762  0.0
2.7216809101  1.1769  0.0
2.7202742036  1.1776  0.0
2.7188689505  1.1783  0.0
2.7173913043  1.1791  0.0
2.7159890274  1.18  0.0
2.714588197  1.1811  0.0
2.7131888108  1.1822  0.0
2.7117173306  1.1832  0.0
2.710320902  1.1841  0.0
2.7089259109  1.1849  0.0
2.7074590497  1.1856  0.0
2.7060670022  1.1865  0.0
2.7046763855  1.1876  0.0
2.7032141216  1.1883  0.0
2.7018264347  1.189  0.0
2.7004401717  1.1898  0.0
2.6990553306  1.1907  0.0
2.6975991368  1.1914  0.0
2.6962172073  1.1923  0.0
2.6948366929  1.1932  0.0
2.6933850463  1.1935  0.0
2.6920074299  1.1942  0.0
2.6906312221  1.195  0.0
2.6892564206  1.196  0.0
2.6878107781  1.1968  0.0
2.6864388567  1.1976  0.0
2.685068335  1.1983  0.0
2.6836271905  1.1989  0.0
2.6822595354  1.1996  0.0
2.6808932736  1.2002  0.0
2.679528403  1.2008  0.0
2.6780931976  1.2015  0.0
2.6767311759  1.2023  0.0
2.6753705388  1.2027  0.0
2.6739397829  1.2032  0.0
2.6725819815  1.204  0.0
2.6712255583  1.2048  0.0
2.6698705113  1.205  0.0
2.6684456304  1.2052  0.0
2.6670934016  1.2062  0.0
2.6657425426  1.2072  0.0
2.6643220633  1.2073  0.0
2.6629740094  1.2077  0.0
2.6616273189  1.2085  0.0
2.6602112208  1.2089  0.0
2.6588673225  1.2095  0.0
2.6575247814  1.2101  0.0
2.6561835954  1.2109  0.0
2.6547732824  1.2113  0.0
2.6534348714  1.2118  0.0
2.6520978094  1.2123  0.0
2.6506918306  1.2125  0.0
2.6493575308  1.2133  0.0
2.6480245737  1.2139  0.0
2.6466929572  1.2145  0.0
2.6452927016  1.2149  0.0
2.6439638306  1.2154  0.0
2.642636294  1.2161  0.0
2.6412403265  1.2165  0.0
2.6399155227  1.2171  0.0
2.6385920473  1.2176  0.0
2.6372698982  1.2182  0.0
2.635879593  1.2185  0.0
2.6345601602  1.2191  0.0
2.6332420476  1.2196  0.0
2.6318559848  1.2199  0.0
2.6305405761  1.2204  0.0
2.6292264816  1.2208  0.0
2.6279136993  1.2212  0.0
2.6265332388  1.2214  0.0
2.625223144  1.222  0.0
2.6239143554  1.2227  0.0
2.6225380924  1.2231  0.0
2.621231979  1.2238  0.0
2.619927166  1.2239  0.0
2.6186236514  1.2241  0.0
2.6172529313  1.2247  0.0
2.6159520758  1.2251  0.0
2.6146525127  1.2254  0.0
2.6132859457  1.2258  0.0
2.6119890296  1.2262  0.0
2.6106934002  1.2268  0.0
2.6093309675  1.2272  0.0
2.608037973  1.2277  0.0
2.6067462593  1.2282  0.0
2.6054558245  1.2285  0.0
2.6040988516  1.2287  0.0
2.6028110359  1.229  0.0
2.6015244934  1.2295  0.0
2.6001716113  1.2298  0.0
2.5988876761  1.2302  0.0
2.5976050082  1.2307  0.0
2.5963236058  1.2314  0.0
2.5949761262  1.2316  0.0
2.5936973155  1.2316  0.0
2.5924197646  1.2319  0.0
2.5910763331  1.2323  0.0
2.5898013622  1.2328  0.0
2.5885276455  1.2332  0.0
2.587255181  1.2337  0.0
2.5859170955  1.234  0.0
2.5846471957  1.2345  0.0
2.5833785425  1.2347  0.0
2.5820444628  1.2348  0.0
2.5807783628  1.2353  0.0
2.5795135038  1.2357  0.0
2.578249884  1.2361  0.0
2.5769210947  1.2363  0.0
2.5756600129  1.2368  0.0
2.5744001648  1.2372  0.0
2.5730753396  1.2373  0.0
2.5718180182  1.2375  0.0
2.5705619248  1.238  0.0
2.5693070579  1.2382  0.0
2.5679874682  1.2383  0.0
2.5667351129  1.2388  0.0
2.5654839786  1.2392  0.0
2.564168312  1.2394  0.0
2.5629196781  1.2398  0.0
2.5616722597  1.2401  0.0
2.5603604988  1.2403  0.0
2.5591155697  1.2407  0.0
2.5578718506  1.241  0.0
2.5566293399  1.2413  0.0
2.5553227373  1.2415  0.0
2.5540827012  1.2418  0.0
2.5528438681  1.2422  0.0
2.5515411308  1.2423  0.0
2.5503047614  1.2427  0.0
2.5490695896  1.2429  0.0
2.5478356136  1.2432  0.0
2.5465379816  1.2435  0.0
2.5453064549  1.244  0.0
2.5440761188  1.2442  0.0
2.5427823124  1.2443  0.0
2.5415544147  1.2446  0.0
2.5403277023  1.245  0.0
2.5391021735  1.2454  0.0
2.53781342  1.2455  0.0
2.5365903153  1.2458  0.0
2.535368389  1.2461  0.0
2.534083422  1.2463  0.0
2.5328639092  1.2466  0.0
2.5316455696  1.2468  0.0
2.5304284015  1.2471  0.0
2.5291484357  1.2472  0.0
2.527933667  1.2475  0.0
2.5267200647  1.2479  0.0
2.5254438468  1.2482  0.0
2.5242326333  1.2485  0.0
2.5230225811  1.2487  0.0
2.5218136884  1.2489  0.0
2.5205424207  1.2491  0.0
2.5193359031  1.2494  0.0
2.5181305399  1.2497  0.0
2.516862982  1.2498  0.0
2.5156599834  1.2501  0.0
2.5144581343  1.2503  0.0
2.5131942699  1.2506  0.0
2.5119947751  1.251  0.0
2.5107964246  1.2513  0.0
2.509599217  1.2517  0.0
2.5083402313  1.252  0.0
2.5071453643  1.2525  0.0
2.5059516351  1.2527  0.0
2.5046963056  1.253  0.0
2.5035049069  1.2534  0.0
2.502314641  1.254  0.0
2.5011255065  1.2545  0.0
