Repository: hypatiameraviglia/glimmer

# glimmer
Open-source code and database of refractive indices and Mie scattering curves for water ice across spans of Enceladus-like conditions.

File: lit/crystalline_ris/clapp1995_200K.txt (part 1 of 3)
clapp1995
200
ne
Wavelength (microns) 	 real  imaginary
2.49767e+00  1.23242e+00  6.01000e-03
2.49842e+00  1.23225e+00  6.26000e-03
2.49902e+00  1.23213e+00  6.45000e-03
2.49962e+00  1.23204e+00  6.63000e-03
2.50023e+00  1.23198e+00  6.79000e-03
2.50083e+00  1.23197e+00  6.93000e-03
2.50143e+00  1.23198e+00  7.05000e-03
2.50204e+00  1.23202e+00  7.17000e-03
2.50264e+00  1.23207e+00  7.29000e-03
2.50325e+00  1.23214e+00  7.40000e-03
2.50385e+00  1.23224e+00  7.47000e-03
2.50446e+00  1.23236e+00  7.51000e-03
2.50506e+00  1.23248e+00  7.49000e-03
2.50567e+00  1.23260e+00  7.44000e-03
2.50627e+00  1.23271e+00  7.35000e-03
2.50688e+00  1.23279e+00  7.23000e-03
2.50749e+00  1.23285e+00  7.07000e-03
2.50809e+00  1.23289e+00  6.88000e-03
2.50870e+00  1.23289e+00  6.67000e-03
2.50931e+00  1.23285e+00  6.45000e-03
2.50992e+00  1.23276e+00  6.22000e-03
2.51052e+00  1.23263e+00  5.98000e-03
2.51113e+00  1.23243e+00  5.74000e-03
2.51174e+00  1.23218e+00  5.52000e-03
2.51235e+00  1.23188e+00  5.34000e-03
2.51296e+00  1.23153e+00  5.22000e-03
2.51357e+00  1.23116e+00  5.18000e-03
2.51418e+00  1.23079e+00  5.22000e-03
2.51479e+00  1.23044e+00  5.34000e-03
2.51540e+00  1.23015e+00  5.54000e-03
2.51601e+00  1.22993e+00  5.78000e-03
2.51662e+00  1.22980e+00  6.04000e-03
2.51723e+00  1.22976e+00  6.29000e-03
2.51784e+00  1.22978e+00  6.50000e-03
2.51846e+00  1.22987e+00  6.63000e-03
2.51907e+00  1.22997e+00  6.68000e-03
2.51968e+00  1.23008e+00  6.66000e-03
2.52029e+00  1.23016e+00  6.59000e-03
2.52091e+00  1.23021e+00  6.47000e-03
2.52152e+00  1.23022e+00  6.31000e-03
2.52213e+00  1.23018e+00  6.11000e-03
2.52275e+00  1.23008e+00  5.90000e-03
2.52336e+00  1.22993e+00  5.71000e-03
2.52398e+00  1.22974e+00  5.53000e-03
2.52459e+00  1.22951e+00  5.38000e-03
2.52521e+00  1.22923e+00  5.23000e-03
2.52582e+00  1.22892e+00  5.11000e-03
2.52644e+00  1.22856e+00  5.05000e-03
2.52705e+00  1.22820e+00  5.06000e-03
2.52767e+00  1.22783e+00  5.15000e-03
2.52829e+00  1.22750e+00  5.31000e-03
2.52890e+00  1.22721e+00  5.51000e-03
2.52952e+00  1.22697e+00  5.74000e-03
2.53014e+00  1.22680e+00  6.00000e-03
2.53076e+00  1.22670e+00  6.27000e-03
2.53138e+00  1.22668e+00  6.53000e-03
2.53199e+00  1.22672e+00  6.73000e-03
2.53261e+00  1.22681e+00  6.85000e-03
2.53323e+00  1.22691e+00  6.89000e-03
2.53385e+00  1.22698e+00  6.85000e-03
2.53447e+00  1.22701e+00  6.74000e-03
2.53509e+00  1.22697e+00  6.60000e-03
2.53571e+00  1.22686e+00  6.45000e-03
2.53633e+00  1.22666e+00  6.31000e-03
2.53695e+00  1.22641e+00  6.23000e-03
2.53758e+00  1.22614e+00  6.22000e-03
2.53820e+00  1.22587e+00  6.29000e-03
2.53882e+00  1.22564e+00  6.41000e-03
2.53944e+00  1.22545e+00  6.57000e-03
2.54006e+00  1.22531e+00  6.73000e-03
2.54069e+00  1.22521e+00  6.88000e-03
2.54131e+00  1.22513e+00  7.01000e-03
2.54193e+00  1.22506e+00  7.11000e-03
2.54256e+00  1.22499e+00  7.20000e-03
2.54318e+00  1.22492e+00  7.30000e-03
2.54381e+00  1.22484e+00  7.41000e-03
2.54443e+00  1.22478e+00  7.53000e-03
2.54506e+00  1.22475e+00  7.66000e-03
2.54568e+00  1.22476e+00  7.79000e-03
2.54631e+00  1.22480e+00  7.91000e-03
2.54693e+00  1.22489e+00  7.99000e-03
2.54756e+00  1.22499e+00  8.01000e-03
2.54818e+00  1.22509e+00  7.97000e-03
2.54881e+00  1.22514e+00  7.88000e-03
2.54944e+00  1.22516e+00  7.76000e-03
2.55007e+00  1.22515e+00  7.65000e-03
2.55069e+00  1.22511e+00  7.55000e-03
2.55132e+00  1.22505e+00  7.45000e-03
2.55195e+00  1.22498e+00  7.38000e-03
2.55258e+00  1.22492e+00  7.32000e-03
2.55321e+00  1.22488e+00  7.28000e-03
2.55384e+00  1.22486e+00  7.22000e-03
2.55447e+00  1.22486e+00  7.12000e-03
2.55510e+00  1.22486e+00  6.98000e-03
2.55573e+00  1.22484e+00  6.77000e-03
2.55636e+00  1.22476e+00  6.51000e-03
2.55699e+00  1.22462e+00  6.23000e-03
2.55762e+00  1.22441e+00  5.98000e-03
2.55825e+00  1.22415e+00  5.75000e-03
2.55888e+00  1.22384e+00  5.56000e-03
2.55951e+00  1.22349e+00  5.40000e-03
2.56015e+00  1.22312e+00  5.30000e-03
2.56078e+00  1.22273e+00  5.25000e-03
2.56141e+00  1.22234e+00  5.27000e-03
2.56205e+00  1.22197e+00  5.35000e-03
2.56268e+00  1.22162e+00  5.48000e-03
2.56331e+00  1.22131e+00  5.63000e-03
2.56395e+00  1.22104e+00  5.81000e-03
2.56458e+00  1.22081e+00  6.03000e-03
2.56522e+00  1.22063e+00  6.27000e-03
2.56585e+00  1.22051e+00  6.52000e-03
2.56649e+00  1.22044e+00  6.75000e-03
2.56712e+00  1.22043e+00  6.95000e-03
2.56776e+00  1.22046e+00  7.11000e-03
2.56840e+00  1.22053e+00  7.24000e-03
2.56903e+00  1.22062e+00  7.34000e-03
2.56967e+00  1.22073e+00  7.38000e-03
2.57031e+00  1.22085e+00  7.35000e-03
2.57095e+00  1.22097e+00  7.25000e-03
2.57158e+00  1.22106e+00  7.09000e-03
2.57222e+00  1.22113e+00  6.88000e-03
2.57286e+00  1.22114e+00  6.64000e-03
2.57350e+00  1.22109e+00  6.35000e-03
2.57414e+00  1.22096e+00  6.02000e-03
2.57478e+00  1.22076e+00  5.70000e-03
2.57542e+00  1.22048e+00  5.41000e-03
2.57606e+00  1.22013e+00  5.18000e-03
2.57670e+00  1.21975e+00  5.01000e-03
2.57734e+00  1.21935e+00  4.91000e-03
2.57798e+00  1.21895e+00  4.85000e-03
2.57862e+00  1.21857e+00  4.84000e-03
2.57927e+00  1.21820e+00  4.89000e-03
2.57991e+00  1.21787e+00  4.97000e-03
2.58055e+00  1.21757e+00  5.08000e-03
2.58119e+00  1.21730e+00  5.19000e-03
2.58184e+00  1.21704e+00  5.29000e-03
2.58248e+00  1.21681e+00  5.39000e-03
2.58312e+00  1.21659e+00  5.50000e-03
2.58377e+00  1.21639e+00  5.61000e-03
2.58441e+00  1.21622e+00  5.72000e-03
2.58506e+00  1.21606e+00  5.81000e-03
2.58570e+00  1.21590e+00  5.87000e-03
2.58635e+00  1.21574e+00  5.92000e-03
2.58699e+00  1.21557e+00  5.96000e-03
2.58764e+00  1.21538e+00  6.01000e-03
2.58829e+00  1.21518e+00  6.08000e-03
2.58893e+00  1.21498e+00  6.16000e-03
2.58958e+00  1.21478e+00  6.26000e-03
2.59023e+00  1.21460e+00  6.39000e-03
2.59087e+00  1.21444e+00  6.53000e-03
2.59152e+00  1.21431e+00  6.69000e-03
2.59217e+00  1.21421e+00  6.84000e-03
2.59282e+00  1.21414e+00  6.98000e-03
2.59347e+00  1.21411e+00  7.11000e-03
2.59412e+00  1.21412e+00  7.21000e-03
2.59477e+00  1.21414e+00  7.27000e-03
2.59542e+00  1.21417e+00  7.28000e-03
2.59607e+00  1.21418e+00  7.23000e-03
2.59672e+00  1.21416e+00  7.14000e-03
2.59737e+00  1.21411e+00  7.04000e-03
2.59802e+00  1.21404e+00  6.93000e-03
2.59867e+00  1.21393e+00  6.83000e-03
2.59932e+00  1.21380e+00  6.73000e-03
2.59997e+00  1.21365e+00  6.62000e-03
2.60063e+00  1.21347e+00  6.52000e-03
2.60128e+00  1.21326e+00  6.45000e-03
2.60193e+00  1.21305e+00  6.40000e-03
2.60259e+00  1.21283e+00  6.38000e-03
2.60324e+00  1.21262e+00  6.39000e-03
2.60390e+00  1.21243e+00  6.41000e-03
2.60455e+00  1.21226e+00  6.46000e-03
2.60520e+00  1.21212e+00  6.51000e-03
2.60586e+00  1.21201e+00  6.56000e-03
2.60652e+00  1.21193e+00  6.58000e-03
2.60717e+00  1.21187e+00  6.59000e-03
2.60783e+00  1.21182e+00  6.56000e-03
2.60848e+00  1.21178e+00  6.49000e-03
2.60914e+00  1.21174e+00  6.36000e-03
2.60980e+00  1.21165e+00  6.20000e-03
2.61046e+00  1.21152e+00  6.02000e-03
2.61111e+00  1.21135e+00  5.83000e-03
2.61177e+00  1.21113e+00  5.65000e-03
2.61243e+00  1.21089e+00  5.50000e-03
2.61309e+00  1.21062e+00  5.37000e-03
2.61375e+00  1.21034e+00  5.27000e-03
2.61441e+00  1.21006e+00  5.21000e-03
2.61507e+00  1.20980e+00  5.17000e-03
2.61573e+00  1.20956e+00  5.14000e-03
2.61639e+00  1.20933e+00  5.10000e-03
2.61705e+00  1.20912e+00  5.01000e-03
2.61771e+00  1.20889e+00  4.91000e-03
2.61837e+00  1.20863e+00  4.80000e-03
2.61903e+00  1.20834e+00  4.69000e-03
2.61970e+00  1.20802e+00  4.59000e-03
2.62036e+00  1.20766e+00  4.51000e-03
2.62102e+00  1.20728e+00  4.45000e-03
2.62168e+00  1.20689e+00  4.43000e-03
2.62235e+00  1.20649e+00  4.47000e-03
2.62301e+00  1.20611e+00  4.55000e-03
2.62367e+00  1.20574e+00  4.66000e-03
2.62434e+00  1.20540e+00  4.79000e-03
2.62500e+00  1.20507e+00  4.93000e-03
2.62567e+00  1.20477e+00  5.11000e-03
2.62634e+00  1.20449e+00  5.32000e-03
2.62700e+00  1.20426e+00  5.56000e-03
2.62767e+00  1.20410e+00  5.82000e-03
2.62833e+00  1.20399e+00  6.05000e-03
2.62900e+00  1.20395e+00  6.25000e-03
2.62967e+00  1.20395e+00  6.41000e-03
2.63034e+00  1.20398e+00  6.54000e-03
2.63100e+00  1.20405e+00  6.59000e-03
2.63167e+00  1.20412e+00  6.57000e-03
2.63234e+00  1.20418e+00  6.46000e-03
2.63301e+00  1.20419e+00  6.28000e-03
2.63368e+00  1.20414e+00  6.07000e-03
2.63435e+00  1.20404e+00  5.84000e-03
2.63502e+00  1.20387e+00  5.60000e-03
2.63569e+00  1.20365e+00  5.37000e-03
2.63636e+00  1.20338e+00  5.15000e-03
2.63703e+00  1.20307e+00  4.96000e-03
2.63770e+00  1.20272e+00  4.82000e-03
2.63837e+00  1.20236e+00  4.73000e-03
2.63904e+00  1.20200e+00  4.67000e-03
2.63972e+00  1.20165e+00  4.64000e-03
2.64039e+00  1.20132e+00  4.64000e-03
2.64106e+00  1.20100e+00  4.67000e-03
2.64174e+00  1.20071e+00  4.73000e-03
2.64241e+00  1.20046e+00  4.80000e-03
2.64308e+00  1.20024e+00  4.85000e-03
2.64376e+00  1.20005e+00  4.87000e-03
2.64443e+00  1.19987e+00  4.85000e-03
2.64511e+00  1.19970e+00  4.79000e-03
2.64578e+00  1.19950e+00  4.71000e-03
2.64646e+00  1.19927e+00  4.62000e-03
2.64714e+00  1.19902e+00  4.51000e-03
2.64781e+00  1.19874e+00  4.40000e-03
2.64849e+00  1.19843e+00  4.30000e-03
2.64917e+00  1.19810e+00  4.23000e-03
2.64984e+00  1.19776e+00  4.19000e-03
2.65052e+00  1.19741e+00  4.18000e-03
2.65120e+00  1.19709e+00  4.18000e-03
2.65188e+00  1.19679e+00  4.19000e-03
2.65256e+00  1.19650e+00  4.19000e-03
2.65323e+00  1.19622e+00  4.18000e-03
2.65391e+00  1.19593e+00  4.16000e-03
2.65459e+00  1.19565e+00  4.13000e-03
2.65528e+00  1.19534e+00  4.07000e-03
2.65596e+00  1.19501e+00  4.01000e-03
2.65664e+00  1.19464e+00  3.96000e-03
2.65732e+00  1.19425e+00  3.94000e-03
2.65800e+00  1.19385e+00  3.97000e-03
2.65868e+00  1.19345e+00  4.05000e-03
2.65936e+00  1.19309e+00  4.15000e-03
2.66005e+00  1.19274e+00  4.26000e-03
2.66073e+00  1.19243e+00  4.37000e-03
2.66141e+00  1.19212e+00  4.46000e-03
2.66210e+00  1.19182e+00  4.57000e-03
2.66278e+00  1.19153e+00  4.70000e-03
2.66347e+00  1.19125e+00  4.84000e-03
2.66415e+00  1.19100e+00  4.99000e-03
2.66484e+00  1.19077e+00  5.14000e-03
2.66552e+00  1.19058e+00  5.30000e-03
2.66621e+00  1.19044e+00  5.45000e-03
2.66689e+00  1.19034e+00  5.59000e-03
2.66758e+00  1.19028e+00  5.69000e-03
2.66827e+00  1.19026e+00  5.73000e-03
2.66895e+00  1.19024e+00  5.69000e-03
2.66964e+00  1.19021e+00  5.56000e-03
2.67033e+00  1.19014e+00  5.38000e-03
2.67102e+00  1.19001e+00  5.18000e-03
2.67171e+00  1.18983e+00  4.95000e-03
2.67240e+00  1.18960e+00  4.71000e-03
2.67308e+00  1.18931e+00  4.47000e-03
2.67377e+00  1.18898e+00  4.26000e-03
2.67446e+00  1.18862e+00  4.08000e-03
2.67516e+00  1.18825e+00  3.94000e-03
2.67585e+00  1.18788e+00  3.81000e-03
2.67654e+00  1.18750e+00  3.70000e-03
2.67723e+00  1.18712e+00  3.57000e-03
2.67792e+00  1.18672e+00  3.43000e-03
2.67861e+00  1.18629e+00  3.32000e-03
2.67931e+00  1.18586e+00  3.24000e-03
2.68000e+00  1.18542e+00  3.19000e-03
2.68069e+00  1.18500e+00  3.17000e-03
2.68139e+00  1.18460e+00  3.15000e-03
2.68208e+00  1.18421e+00  3.11000e-03
2.68277e+00  1.18383e+00  3.07000e-03
2.68347e+00  1.18344e+00  3.00000e-03
2.68416e+00  1.18303e+00  2.92000e-03
2.68486e+00  1.18260e+00  2.82000e-03
2.68555e+00  1.18211e+00  2.71000e-03
2.68625e+00  1.18156e+00  2.62000e-03
2.68695e+00  1.18097e+00  2.60000e-03
2.68765e+00  1.18038e+00  2.67000e-03
2.68834e+00  1.17981e+00  2.83000e-03
2.68904e+00  1.17929e+00  3.04000e-03
2.68974e+00  1.17884e+00  3.27000e-03
2.69044e+00  1.17845e+00  3.50000e-03
2.69114e+00  1.17811e+00  3.72000e-03
2.69183e+00  1.17783e+00  3.93000e-03
2.69253e+00  1.17759e+00  4.10000e-03
2.69323e+00  1.17737e+00  4.22000e-03
2.69393e+00  1.17715e+00  4.27000e-03
2.69463e+00  1.17692e+00  4.27000e-03
2.69534e+00  1.17667e+00  4.27000e-03
2.69604e+00  1.17641e+00  4.27000e-03
2.69674e+00  1.17615e+00  4.26000e-03
2.69744e+00  1.17590e+00  4.22000e-03
2.69814e+00  1.17565e+00  4.13000e-03
2.69885e+00  1.17538e+00  4.00000e-03
2.69955e+00  1.17507e+00  3.85000e-03
2.70025e+00  1.17472e+00  3.66000e-03
2.70096e+00  1.17430e+00  3.45000e-03
2.70166e+00  1.17382e+00  3.21000e-03
2.70237e+00  1.17325e+00  2.99000e-03
2.70307e+00  1.17259e+00  2.83000e-03
2.70378e+00  1.17189e+00  2.76000e-03
2.70448e+00  1.17118e+00  2.81000e-03
2.70519e+00  1.17049e+00  2.95000e-03
2.70589e+00  1.16985e+00  3.16000e-03
2.70660e+00  1.16928e+00  3.41000e-03
2.70731e+00  1.16877e+00  3.67000e-03
2.70801e+00  1.16833e+00  3.94000e-03
2.70872e+00  1.16793e+00  4.19000e-03
2.70943e+00  1.16758e+00  4.40000e-03
2.71014e+00  1.16725e+00  4.57000e-03
2.71085e+00  1.16693e+00  4.71000e-03
2.71156e+00  1.16661e+00  4.83000e-03
2.71227e+00  1.16630e+00  4.93000e-03
2.71298e+00  1.16598e+00  5.03000e-03
2.71369e+00  1.16566e+00  5.09000e-03
2.71440e+00  1.16534e+00  5.12000e-03
2.71511e+00  1.16499e+00  5.14000e-03
2.71582e+00  1.16463e+00  5.16000e-03
2.71653e+00  1.16426e+00  5.18000e-03
2.71725e+00  1.16390e+00  5.20000e-03
2.71796e+00  1.16352e+00  5.21000e-03
2.71867e+00  1.16313e+00  5.20000e-03
2.71939e+00  1.16273e+00  5.18000e-03
2.72010e+00  1.16231e+00  5.17000e-03
2.72081e+00  1.16188e+00  5.17000e-03
2.72153e+00  1.16144e+00  5.16000e-03
2.72224e+00  1.16097e+00  5.14000e-03
2.72296e+00  1.16050e+00  5.14000e-03
2.72368e+00  1.16002e+00  5.17000e-03
2.72439e+00  1.15954e+00  5.23000e-03
2.72511e+00  1.15908e+00  5.30000e-03
2.72583e+00  1.15863e+00  5.36000e-03
2.72654e+00  1.15820e+00  5.40000e-03
2.72726e+00  1.15778e+00  5.41000e-03
2.72798e+00  1.15735e+00  5.41000e-03
2.72870e+00  1.15690e+00  5.39000e-03
2.72941e+00  1.15643e+00  5.35000e-03
2.73013e+00  1.15593e+00  5.29000e-03
2.73085e+00  1.15539e+00  5.25000e-03
2.73157e+00  1.15481e+00  5.22000e-03
2.73229e+00  1.15422e+00  5.23000e-03
2.73301e+00  1.15362e+00  5.29000e-03
2.73374e+00  1.15302e+00  5.38000e-03
2.73446e+00  1.15244e+00  5.49000e-03
2.73518e+00  1.15188e+00  5.62000e-03
2.73590e+00  1.15134e+00  5.74000e-03
2.73662e+00  1.15082e+00  5.85000e-03
2.73735e+00  1.15030e+00  5.96000e-03
2.73807e+00  1.14978e+00  6.06000e-03
2.73879e+00  1.14926e+00  6.16000e-03
2.73952e+00  1.14873e+00  6.27000e-03
2.74024e+00  1.14820e+00  6.38000e-03
2.74097e+00  1.14768e+00  6.49000e-03
2.74169e+00  1.14717e+00  6.60000e-03
2.74242e+00  1.14666e+00  6.71000e-03
2.74314e+00  1.14615e+00  6.82000e-03
2.74387e+00  1.14564e+00  6.91000e-03
2.74460e+00  1.14513e+00  6.99000e-03
2.74532e+00  1.14461e+00  7.06000e-03
2.74605e+00  1.14408e+00  7.14000e-03
2.74678e+00  1.14354e+00  7.21000e-03
2.74751e+00  1.14300e+00  7.29000e-03
2.74824e+00  1.14245e+00  7.37000e-03
2.74897e+00  1.14189e+00  7.46000e-03
2.74969e+00  1.14132e+00  7.53000e-03
2.75042e+00  1.14073e+00  7.61000e-03
2.75116e+00  1.14013e+00  7.70000e-03
2.75189e+00  1.13951e+00  7.81000e-03
2.75262e+00  1.13890e+00  7.95000e-03
2.75335e+00  1.13829e+00  8.12000e-03
2.75408e+00  1.13770e+00  8.31000e-03
2.75481e+00  1.13713e+00  8.50000e-03
2.75555e+00  1.13659e+00  8.70000e-03
2.75628e+00  1.13609e+00  8.89000e-03
2.75701e+00  1.13559e+00  9.07000e-03
2.75775e+00  1.13511e+00  9.22000e-03
2.75848e+00  1.13463e+00  9.34000e-03
2.75921e+00  1.13416e+00  9.44000e-03
2.75995e+00  1.13367e+00  9.51000e-03
2.76068e+00  1.13317e+00  9.58000e-03
2.76142e+00  1.13266e+00  9.63000e-03
2.76216e+00  1.13213e+00  9.67000e-03
2.76289e+00  1.13158e+00  9.69000e-03
2.76363e+00  1.13102e+00  9.71000e-03
2.76437e+00  1.13044e+00  9.72000e-03
2.76510e+00  1.12984e+00  9.72000e-03
2.76584e+00  1.12921e+00  9.74000e-03
2.76658e+00  1.12856e+00  9.75000e-03
2.76732e+00  1.12790e+00  9.77000e-03
2.76806e+00  1.12722e+00  9.79000e-03
2.76880e+00  1.12652e+00  9.84000e-03
2.76954e+00  1.12581e+00  9.92000e-03
2.77028e+00  1.12512e+00  1.00200e-02
2.77102e+00  1.12443e+00  1.01200e-02
2.77176e+00  1.12375e+00  1.02200e-02
2.77250e+00  1.12306e+00  1.03000e-02
2.77325e+00  1.12236e+00  1.03600e-02
2.77399e+00  1.12167e+00  1.04400e-02
2.77473e+00  1.12100e+00  1.05600e-02
2.77547e+00  1.12033e+00  1.06600e-02
2.77622e+00  1.11961e+00  1.06200e-02
2.77696e+00  1.11883e+00  1.05200e-02
2.77771e+00  1.11799e+00  1.04900e-02
2.77845e+00  1.11709e+00  1.05900e-02
2.77920e+00  1.11618e+00  1.07300e-02
2.77994e+00  1.11527e+00  1.08800e-02
2.78069e+00  1.11438e+00  1.10500e-02
2.78143e+00  1.11350e+00  1.12700e-02
2.78218e+00  1.11262e+00  1.15100e-02
2.78293e+00  1.11175e+00  1.17600e-02
2.78368e+00  1.11090e+00  1.20200e-02
2.78442e+00  1.11007e+00  1.23000e-02
2.78517e+00  1.10927e+00  1.25800e-02
2.78592e+00  1.10848e+00  1.28600e-02
2.78667e+00  1.10770e+00  1.31300e-02
2.78742e+00  1.10692e+00  1.33700e-02
2.78817e+00  1.10613e+00  1.35900e-02
2.78892e+00  1.10533e+00  1.38100e-02
2.78967e+00  1.10452e+00  1.40300e-02
2.79042e+00  1.10370e+00  1.42700e-02
2.79117e+00  1.10285e+00  1.44900e-02
2.79193e+00  1.10199e+00  1.47100e-02
2.79268e+00  1.10111e+00  1.49500e-02
2.79343e+00  1.10024e+00  1.52200e-02
2.79418e+00  1.09937e+00  1.55200e-02
2.79494e+00  1.09850e+00  1.58200e-02
2.79569e+00  1.09764e+00  1.61100e-02
2.79645e+00  1.09677e+00  1.63800e-02
2.79720e+00  1.09588e+00  1.66500e-02
2.79796e+00  1.09497e+00  1.69300e-02
2.79871e+00  1.09404e+00  1.72500e-02
2.79947e+00  1.09312e+00  1.76000e-02
2.80023e+00  1.09219e+00  1.79600e-02
2.80098e+00  1.09127e+00  1.83300e-02
2.80174e+00  1.09036e+00  1.87300e-02
2.80250e+00  1.08948e+00  1.91500e-02
2.80326e+00  1.08863e+00  1.95600e-02
2.80401e+00  1.08779e+00  1.99600e-02
2.80477e+00  1.08695e+00  2.03300e-02
2.80553e+00  1.08610e+00  2.06700e-02
2.80629e+00  1.08522e+00  2.10000e-02
2.80705e+00  1.08432e+00  2.13500e-02
2.80781e+00  1.08340e+00  2.17200e-02
2.80857e+00  1.08247e+00  2.21100e-02
2.80934e+00  1.08154e+00  2.25100e-02
2.81010e+00  1.08061e+00  2.29400e-02
2.81086e+00  1.07972e+00  2.34100e-02
2.81162e+00  1.07887e+00  2.39000e-02
2.81239e+00  1.07806e+00  2.43500e-02
2.81315e+00  1.07726e+00  2.47300e-02
2.81391e+00  1.07644e+00  2.50300e-02
2.81468e+00  1.07556e+00  2.52900e-02
2.81544e+00  1.07460e+00  2.55400e-02
2.81621e+00  1.07357e+00  2.58300e-02
2.81697e+00  1.07249e+00  2.62000e-02
2.81774e+00  1.07141e+00  2.66600e-02
2.81851e+00  1.07037e+00  2.71800e-02
2.81927e+00  1.06938e+00  2.77400e-02
2.82004e+00  1.06846e+00  2.83000e-02
2.82081e+00  1.06758e+00  2.88300e-02
2.82158e+00  1.06674e+00  2.93100e-02
2.82234e+00  1.06592e+00  2.97200e-02
2.82311e+00  1.06507e+00  3.00700e-02
2.82388e+00  1.06418e+00  3.03600e-02
2.82465e+00  1.06324e+00  3.06300e-02
2.82542e+00  1.06225e+00  3.08700e-02
2.82619e+00  1.06118e+00  3.11100e-02
2.82696e+00  1.06003e+00  3.13400e-02
2.82774e+00  1.05881e+00  3.15900e-02
2.82851e+00  1.05751e+00  3.18800e-02
2.82928e+00  1.05614e+00  3.22400e-02
2.83005e+00  1.05471e+00  3.26900e-02
2.83083e+00  1.05324e+00  3.32300e-02
2.83160e+00  1.05175e+00  3.38700e-02
2.83237e+00  1.05026e+00  3.46500e-02
2.83315e+00  1.04883e+00  3.55700e-02
2.83392e+00  1.04752e+00  3.66300e-02
2.83470e+00  1.04636e+00  3.77700e-02
2.83547e+00  1.04539e+00  3.89200e-02
2.83625e+00  1.04458e+00  4.00000e-02
2.83703e+00  1.04391e+00  4.09300e-02
2.83780e+00  1.04330e+00  4.16800e-02
2.83858e+00  1.04269e+00  4.22700e-02
2.83936e+00  1.04201e+00  4.27000e-02
2.84014e+00  1.04122e+00  4.30200e-02
2.84092e+00  1.04032e+00  4.32700e-02
2.84170e+00  1.03929e+00  4.35000e-02
2.84247e+00  1.03814e+00  4.37500e-02
2.84325e+00  1.03689e+00  4.40300e-02
2.84403e+00  1.03556e+00  4.43500e-02
2.84482e+00  1.03414e+00  4.46800e-02
2.84560e+00  1.03263e+00  4.50500e-02
2.84638e+00  1.03102e+00  4.54900e-02
2.84716e+00  1.02932e+00  4.60300e-02
2.84794e+00  1.02755e+00  4.67200e-02
2.84873e+00  1.02575e+00  4.75600e-02
2.84951e+00  1.02399e+00  4.85900e-02
2.85029e+00  1.02231e+00  4.98000e-02
2.85108e+00  1.02078e+00  5.11300e-02
2.85186e+00  1.01943e+00  5.25300e-02
2.85265e+00  1.01826e+00  5.38900e-02
2.85343e+00  1.01725e+00  5.51600e-02
2.85422e+00  1.01632e+00  5.62700e-02
2.85501e+00  1.01542e+00  5.72300e-02
2.85579e+00  1.01447e+00  5.80300e-02
2.85658e+00  1.01342e+00  5.87000e-02
2.85737e+00  1.01224e+00  5.93200e-02
2.85816e+00  1.01092e+00  5.99500e-02
2.85894e+00  1.00947e+00  6.06200e-02
2.85973e+00  1.00791e+00  6.13700e-02
2.86052e+00  1.00628e+00  6.22200e-02
2.86131e+00  1.00460e+00  6.31800e-02
2.86210e+00  1.00293e+00  6.42600e-02
2.86289e+00  1.00128e+00  6.54600e-02
2.86369e+00  9.99670e-01  6.67300e-02
2.86448e+00  9.98110e-01  6.80600e-02
2.86527e+00  9.96620e-01  6.94300e-02
2.86606e+00  9.95180e-01  7.08300e-02
2.86685e+00  9.93800e-01  7.22600e-02
2.86765e+00  9.92500e-01  7.36900e-02
2.86844e+00  9.91260e-01  7.51200e-02
2.86924e+00  9.90080e-01  7.65100e-02
2.87003e+00  9.88950e-01  7.78300e-02
2.87083e+00  9.87850e-01  7.90500e-02
2.87162e+00  9.86720e-01  8.01800e-02
2.87242e+00  9.85550e-01  8.12200e-02
2.87321e+00  9.84290e-01  8.21900e-02
2.87401e+00  9.82910e-01  8.30900e-02
2.87481e+00  9.81370e-01  8.39600e-02
2.87561e+00  9.79660e-01  8.48600e-02
2.87641e+00  9.77790e-01  8.58700e-02
2.87720e+00  9.75800e-01  8.70300e-02
2.87800e+00  9.73740e-01  8.83800e-02
2.87880e+00  9.71650e-01  8.99100e-02
2.87960e+00  9.69590e-01  9.16300e-02
2.88040e+00  9.67610e-01  9.35100e-02
2.88120e+00  9.65730e-01  9.55100e-02
2.88201e+00  9.63970e-01  9.75900e-02
2.88281e+00  9.62330e-01  9.97000e-02
2.88361e+00  9.60790e-01  1.01810e-01
2.88441e+00  9.59320e-01  1.03900e-01
2.88522e+00  9.57900e-01  1.05950e-01
2.88602e+00  9.56510e-01  1.08000e-01
2.88682e+00  9.55160e-01  1.10040e-01
2.88763e+00  9.53830e-01  1.12060e-01
2.88843e+00  9.52510e-01  1.14050e-01
2.88924e+00  9.51190e-01  1.16000e-01
2.89004e+00  9.49830e-01  1.17910e-01
2.89085e+00  9.48410e-01  1.19810e-01
2.89166e+00  9.46930e-01  1.21710e-01
2.89246e+00  9.45350e-01  1.23640e-01
2.89327e+00  9.43700e-01  1.25650e-01
2.89408e+00  9.41990e-01  1.27780e-01
2.89489e+00  9.40270e-01  1.30060e-01
2.89570e+00  9.38570e-01  1.32460e-01
2.89651e+00  9.36910e-01  1.34980e-01
2.89732e+00  9.35330e-01  1.37580e-01
2.89813e+00  9.33830e-01  1.40250e-01
2.89894e+00  9.32390e-01  1.42950e-01
2.89975e+00  9.31000e-01  1.45660e-01
2.90056e+00  9.29630e-01  1.48380e-01
2.90137e+00  9.28260e-01  1.51150e-01
2.90219e+00  9.26920e-01  1.54010e-01
2.90300e+00  9.25620e-01  1.56980e-01
2.90381e+00  9.24390e-01  1.60030e-01
2.90463e+00  9.23270e-01  1.63140e-01
2.90544e+00  9.22260e-01  1.66280e-01
2.90626e+00  9.21360e-01  1.69430e-01
2.90707e+00  9.20550e-01  1.72570e-01
2.90789e+00  9.19820e-01  1.75660e-01
2.90870e+00  9.19120e-01  1.78680e-01
2.90952e+00  9.18410e-01  1.81640e-01
2.91034e+00  9.17650e-01  1.84570e-01
2.91115e+00  9.16840e-01  1.87550e-01
2.91197e+00  9.16000e-01  1.90650e-01
2.91279e+00  9.15200e-01  1.93880e-01
2.91361e+00  9.14480e-01  1.97250e-01
2.91443e+00  9.13860e-01  2.00690e-01
2.91525e+00  9.13370e-01  2.04130e-01
2.91607e+00  9.12990e-01  2.07570e-01
2.91689e+00  9.12700e-01  2.11010e-01
2.91771e+00  9.12480e-01  2.14450e-01
2.91853e+00  9.12330e-01  2.17880e-01
2.91936e+00  9.12240e-01  2.21310e-01
2.92018e+00  9.12210e-01  2.24720e-01
2.92100e+00  9.12240e-01  2.28150e-01
2.92183e+00  9.12360e-01  2.31600e-01
2.92265e+00  9.12580e-01  2.35060e-01
2.92347e+00  9.12900e-01  2.38470e-01
2.92430e+00  9.13290e-01  2.41810e-01
2.92513e+00  9.13720e-01  2.45070e-01
2.92595e+00  9.14160e-01  2.48260e-01
2.92678e+00  9.14600e-01  2.51460e-01
2.92761e+00  9.15050e-01  2.54660e-01
2.92843e+00  9.15510e-01  2.57860e-01
2.92926e+00  9.16000e-01  2.61080e-01
2.93009e+00  9.16520e-01  2.64330e-01
2.93092e+00  9.17090e-01  2.67630e-01
2.93175e+00  9.17750e-01  2.70990e-01
2.93258e+00  9.18520e-01  2.74380e-01
2.93341e+00  9.19430e-01  2.77760e-01
2.93424e+00  9.20480e-01  2.81120e-01
2.93507e+00  9.21660e-01  2.84420e-01
2.93590e+00  9.22970e-01  2.87630e-01
2.93673e+00  9.24390e-01  2.90730e-01
2.93757e+00  9.25910e-01  2.93700e-01
2.93840e+00  9.27500e-01  2.96540e-01
2.93923e+00  9.29150e-01  2.99220e-01
2.94007e+00  9.30810e-01  3.01710e-01
2.94090e+00  9.32440e-01  3.04010e-01
2.94173e+00  9.33990e-01  3.06140e-01
2.94257e+00  9.35420e-01  3.08120e-01
2.94341e+00  9.36670e-01  3.10000e-01
2.94424e+00  9.37740e-01  3.11860e-01
2.94508e+00  9.38650e-01  3.13770e-01
2.94592e+00  9.39430e-01  3.15790e-01
2.94675e+00  9.40140e-01  3.17960e-01
2.94759e+00  9.40860e-01  3.20300e-01
2.94843e+00  9.41650e-01  3.22770e-01
2.94927e+00  9.42580e-01  3.25330e-01
2.95011e+00  9.43660e-01  3.27940e-01
2.95095e+00  9.44890e-01  3.30510e-01
2.95179e+00  9.46240e-01  3.32940e-01
2.95263e+00  9.47670e-01  3.35220e-01
2.95347e+00  9.49090e-01  3.37360e-01
2.95432e+00  9.50470e-01  3.39400e-01
2.95516e+00  9.51790e-01  3.41370e-01
2.95600e+00  9.53050e-01  3.43320e-01
2.95685e+00  9.54270e-01  3.45260e-01
2.95769e+00  9.55490e-01  3.47210e-01
2.95853e+00  9.56710e-01  3.49150e-01
2.95938e+00  9.57960e-01  3.51060e-01
2.96022e+00  9.59220e-01  3.52880e-01
2.96107e+00  9.60460e-01  3.54610e-01
2.96192e+00  9.61610e-01  3.56220e-01
2.96276e+00  9.62650e-01  3.57780e-01
2.96361e+00  9.63530e-01  3.59320e-01
2.96446e+00  9.64280e-01  3.60920e-01
2.96531e+00  9.64910e-01  3.62660e-01
2.96616e+00  9.65510e-01  3.64570e-01
2.96701e+00  9.66140e-01  3.66680e-01
2.96785e+00  9.66880e-01  3.68930e-01
2.96871e+00  9.67800e-01  3.71280e-01
2.96956e+00  9.68920e-01  3.73630e-01
2.97041e+00  9.70230e-01  3.75880e-01
2.97126e+00  9.71670e-01  3.77960e-01
2.97211e+00  9.73140e-01  3.79800e-01
2.97296e+00  9.74580e-01  3.81440e-01
2.97382e+00  9.75910e-01  3.82940e-01
2.97467e+00  9.77110e-01  3.84360e-01
2.97553e+00  9.78170e-01  3.85760e-01
2.97638e+00  9.79120e-01  3.87170e-01
2.97724e+00  9.80010e-01  3.88640e-01
2.97809e+00  9.80850e-01  3.90140e-01
2.97895e+00  9.81660e-01  3.91620e-01
2.97980e+00  9.82420e-01  3.93090e-01
2.98066e+00  9.83100e-01  3.94520e-01
2.98152e+00  9.83680e-01  3.95950e-01
2.98238e+00  9.84140e-01  3.97440e-01
2.98323e+00  9.84510e-01  3.99020e-01
2.98409e+00  9.84810e-01  4.00730e-01
2.98495e+00  9.85100e-01  4.02580e-01
2.98581e+00  9.85410e-01  4.04590e-01
2.98667e+00  9.85820e-01  4.06710e-01
2.98754e+00  9.86350e-01  4.08900e-01
2.98840e+00  9.87000e-01  4.11090e-01
2.98926e+00  9.87760e-01  4.13210e-01
2.99012e+00  9.88570e-01  4.15230e-01
2.99099e+00  9.89360e-01  4.17140e-01
2.99185e+00  9.90100e-01  4.18970e-01
2.99271e+00  9.90770e-01  4.20770e-01
2.99358e+00  9.91360e-01  4.22580e-01
2.99444e+00  9.91860e-01  4.24410e-01
2.99531e+00  9.92300e-01  4.26280e-01
2.99617e+00  9.92700e-01  4.28220e-01
2.99704e+00  9.93080e-01  4.30230e-01
2.99791e+00  9.93470e-01  4.32310e-01
2.99878e+00  9.93860e-01  4.34430e-01
2.99964e+00  9.94260e-01  4.36560e-01
3.00051e+00  9.94660e-01  4.38680e-01
3.00138e+00  9.95040e-01  4.40810e-01
3.00225e+00  9.95370e-01  4.42970e-01
3.00312e+00  9.95660e-01  4.45170e-01
3.00399e+00  9.95910e-01  4.47430e-01
3.00486e+00  9.96140e-01  4.49750e-01
3.00574e+00  9.96350e-01  4.52140e-01
3.00661e+00  9.96540e-01  4.54600e-01
3.00748e+00  9.96720e-01  4.57140e-01
3.00835e+00  9.96910e-01  4.59770e-01
3.00923e+00  9.97120e-01  4.62470e-01
3.01010e+00  9.97370e-01  4.65250e-01
3.01098e+00  9.97640e-01  4.68100e-01
3.01185e+00  9.97970e-01  4.71010e-01
3.01273e+00  9.98340e-01  4.73980e-01
3.01360e+00  9.98770e-01  4.76970e-01
3.01448e+00  9.99240e-01  4.79980e-01
3.01536e+00  9.99720e-01  4.82990e-01
3.01623e+00  1.00021e+00  4.86000e-01
3.01711e+00  1.00068e+00  4.89070e-01
3.01799e+00  1.00114e+00  4.92190e-01
3.01887e+00  1.00161e+00  4.95380e-01
3.01975e+00  1.00209e+00  4.98630e-01
3.02063e+00  1.00260e+00  5.01950e-01
3.02151e+00  1.00315e+00  5.05340e-01
3.02239e+00  1.00377e+00  5.08810e-01
3.02327e+00  1.00445e+00  5.12300e-01
3.02416e+00  1.00516e+00  5.15770e-01
3.02504e+00  1.00586e+00  5.19200e-01
3.02592e+00  1.00651e+00  5.22630e-01
3.02681e+00  1.00708e+00  5.26110e-01
3.02769e+00  1.00756e+00  5.29700e-01
3.02858e+00  1.00798e+00  5.33460e-01
3.02946e+00  1.00837e+00  5.37420e-01
3.03035e+00  1.00880e+00  5.41590e-01
3.03123e+00  1.00931e+00  5.45990e-01
3.03212e+00  1.00996e+00  5.50590e-01
3.03301e+00  1.01081e+00  5.55370e-01
3.03390e+00  1.01186e+00  5.60250e-01
3.03479e+00  1.01312e+00  5.65160e-01
3.03568e+00  1.01453e+00  5.70050e-01
3.03656e+00  1.01604e+00  5.74870e-01
3.03745e+00  1.01760e+00  5.79690e-01
3.03835e+00  1.01918e+00  5.84590e-01
3.03924e+00  1.02079e+00  5.89610e-01
3.04013e+00  1.02247e+00  5.94780e-01
3.04102e+00  1.02429e+00  6.00130e-01
3.04191e+00  1.02633e+00  6.05680e-01
3.04281e+00  1.02865e+00  6.11350e-01
3.04370e+00  1.03131e+00  6.17060e-01
3.04459e+00  1.03426e+00  6.22680e-01
3.04549e+00  1.03746e+00  6.28080e-01
3.04639e+00  1.04076e+00  6.33250e-01
3.04728e+00  1.04405e+00  6.38210e-01
3.04818e+00  1.04725e+00  6.43080e-01
3.04907e+00  1.05030e+00  6.47960e-01
3.04997e+00  1.05326e+00  6.52970e-01
3.05087e+00  1.05618e+00  6.58260e-01
3.05177e+00  1.05919e+00  6.63840e-01
3.05267e+00  1.06240e+00  6.69750e-01
3.05357e+00  1.06594e+00  6.75880e-01
3.05447e+00  1.06990e+00  6.82170e-01
3.05537e+00  1.07426e+00  6.88470e-01
3.05627e+00  1.07900e+00  6.94630e-01
3.05717e+00  1.08403e+00  7.00630e-01
3.05807e+00  1.08924e+00  7.06430e-01
3.05898e+00  1.09461e+00  7.12130e-01
3.05988e+00  1.10008e+00  7.17810e-01
3.06078e+00  1.10572e+00  7.23490e-01
3.06169e+00  1.11156e+00  7.29200e-01
3.06259e+00  1.11765e+00  7.34930e-01
3.06350e+00  1.12406e+00  7.40660e-01
3.06440e+00  1.13080e+00  7.46330e-01
3.06531e+00  1.13790e+00  7.51860e-01
3.06622e+00  1.14532e+00  7.57190e-01
3.06713e+00  1.15304e+00  7.62240e-01
3.06803e+00  1.16096e+00  7.67010e-01
3.06894e+00  1.16903e+00  7.71500e-01
3.06985e+00  1.17722e+00  7.75780e-01
3.07076e+00  1.18553e+00  7.79920e-01
3.07167e+00  1.19402e+00  7.83940e-01
3.07258e+00  1.20276e+00  7.87870e-01
3.07349e+00  1.21176e+00  7.91570e-01
3.07440e+00  1.22105e+00  7.94960e-01
3.07532e+00  1.23057e+00  7.98000e-01
3.07623e+00  1.24025e+00  8.00660e-01
3.07714e+00  1.25005e+00  8.02940e-01
3.07806e+00  1.25990e+00  8.04830e-01
3.07897e+00  1.26976e+00  8.06380e-01
3.07989e+00  1.27962e+00  8.07600e-01
3.08080e+00  1.28946e+00  8.08550e-01
3.08172e+00  1.29931e+00  8.09270e-01
3.08264e+00  1.30919e+00  8.09780e-01
3.08355e+00  1.31915e+00  8.10060e-01
3.08447e+00  1.32921e+00  8.10060e-01
3.08539e+00  1.33939e+00  8.09720e-01
3.08631e+00  1.34965e+00  8.08990e-01
3.08723e+00  1.35999e+00  8.07810e-01
3.08815e+00  1.37031e+00  8.06150e-01
3.08907e+00  1.38056e+00  8.03940e-01
3.08999e+00  1.39062e+00  8.01190e-01
3.09091e+00  1.40038e+00  7.97910e-01
3.09184e+00  1.40979e+00  7.94200e-01
3.09276e+00  1.41875e+00  7.90120e-01
3.09368e+00  1.42725e+00  7.85810e-01
3.09461e+00  1.43529e+00  7.81360e-01
3.09553e+00  1.44292e+00  7.76840e-01
3.09645e+00  1.45016e+00  7.72310e-01
3.09738e+00  1.45711e+00  7.67820e-01
3.09831e+00  1.46381e+00  7.63410e-01
3.09923e+00  1.47033e+00  7.59060e-01
3.10016e+00  1.47673e+00  7.54740e-01
3.10109e+00  1.48301e+00  7.50400e-01
3.10202e+00  1.48918e+00  7.45960e-01
3.10295e+00  1.49521e+00  7.41440e-01
3.10388e+00  1.50110e+00  7.36830e-01
3.10481e+00  1.50681e+00  7.32160e-01
3.10574e+00  1.51235e+00  7.27420e-01
3.10667e+00  1.51772e+00  7.22620e-01
3.10760e+00  1.52292e+00  7.17740e-01
3.10853e+00  1.52793e+00  7.12790e-01
3.10946e+00  1.53275e+00  7.07770e-01
3.11040e+00  1.53733e+00  7.02670e-01
3.11133e+00  1.54163e+00  6.97460e-01
3.11227e+00  1.54564e+00  6.92240e-01
3.11320e+00  1.54931e+00  6.87050e-01
3.11414e+00  1.55267e+00  6.81960e-01
3.11507e+00  1.55572e+00  6.77020e-01
3.11601e+00  1.55852e+00  6.72290e-01
3.11695e+00  1.56112e+00  6.67840e-01
3.11789e+00  1.56362e+00  6.63670e-01
3.11882e+00  1.56611e+00  6.59790e-01
3.11976e+00  1.56863e+00  6.56100e-01
3.12070e+00  1.57125e+00  6.52530e-01
3.12164e+00  1.57392e+00  6.49020e-01
3.12258e+00  1.57664e+00  6.45490e-01
3.12352e+00  1.57934e+00  6.41950e-01
3.12447e+00  1.58198e+00  6.38350e-01
3.12541e+00  1.58452e+00  6.34770e-01
3.12635e+00  1.58693e+00  6.31240e-01
3.12729e+00  1.58922e+00  6.27800e-01
3.12824e+00  1.59140e+00  6.24470e-01
3.12918e+00  1.59351e+00  6.21300e-01
3.13013e+00  1.59558e+00  6.18300e-01
3.13108e+00  1.59767e+00  6.15480e-01
3.13202e+00  1.59984e+00  6.12850e-01
3.13297e+00  1.60212e+00  6.10330e-01
3.13392e+00  1.60454e+00  6.07860e-01
3.13486e+00  1.60708e+00  6.05380e-01
3.13581e+00  1.60970e+00  6.02820e-01
3.13676e+00  1.61234e+00  6.00210e-01
3.13771e+00  1.61495e+00  5.97520e-01
3.13866e+00  1.61752e+00  5.94820e-01
3.13961e+00  1.62002e+00  5.92170e-01
3.14057e+00  1.62251e+00  5.89590e-01
3.14152e+00  1.62500e+00  5.87120e-01
3.14247e+00  1.62756e+00  5.84720e-01
3.14342e+00  1.63023e+00  5.82380e-01
3.14438e+00  1.63300e+00  5.80040e-01
3.14533e+00  1.63591e+00  5.77640e-01
3.14629e+00  1.63889e+00  5.75130e-01
3.14724e+00  1.64191e+00  5.72460e-01
3.14820e+00  1.64488e+00  5.69650e-01
3.14915e+00  1.64775e+00  5.66730e-01
3.15011e+00  1.65051e+00  5.63760e-01
3.15107e+00  1.65311e+00  5.60800e-01
3.15203e+00  1.65562e+00  5.57930e-01
3.15299e+00  1.65808e+00  5.55210e-01
3.15395e+00  1.66056e+00  5.52600e-01
3.15491e+00  1.66311e+00  5.50080e-01
3.15587e+00  1.66574e+00  5.47610e-01
3.15683e+00  1.66846e+00  5.45130e-01
3.15779e+00  1.67126e+00  5.42630e-01
3.15876e+00  1.67412e+00  5.40080e-01
3.15972e+00  1.67702e+00  5.37510e-01
3.16068e+00  1.67994e+00  5.34920e-01
3.16165e+00  1.68292e+00  5.32320e-01
3.16261e+00  1.68596e+00  5.29730e-01
3.16358e+00  1.68910e+00  5.27130e-01
3.16454e+00  1.69237e+00  5.24490e-01
3.16551e+00  1.69575e+00  5.21750e-01
3.16648e+00  1.69927e+00  5.18870e-01
3.16745e+00  1.70286e+00  5.15800e-01
3.16841e+00  1.70650e+00  5.12480e-01
3.16938e+00  1.71008e+00  5.08930e-01
3.17035e+00  1.71354e+00  5.05130e-01
3.17132e+00  1.71685e+00  5.01190e-01
3.17229e+00  1.71996e+00  4.97160e-01
3.17327e+00  1.72292e+00  4.93130e-01
3.17424e+00  1.72575e+00  4.89150e-01
3.17521e+00  1.72852e+00  4.85220e-01
3.17618e+00  1.73129e+00  4.81330e-01
3.17716e+00  1.73407e+00  4.77450e-01
3.17813e+00  1.73691e+00  4.73530e-01
3.17911e+00  1.73977e+00  4.69530e-01
3.18008e+00  1.74265e+00  4.65400e-01
3.18106e+00  1.74551e+00  4.61150e-01
3.18204e+00  1.74831e+00  4.56740e-01
3.18301e+00  1.75103e+00  4.52210e-01
3.18399e+00  1.75361e+00  4.47570e-01
3.18497e+00  1.75607e+00  4.42870e-01
3.18595e+00  1.75841e+00  4.38170e-01
3.18693e+00  1.76067e+00  4.33450e-01
3.18791e+00  1.76286e+00  4.28720e-01
3.18889e+00  1.76501e+00  4.23960e-01
3.18987e+00  1.76710e+00  4.19150e-01
3.19086e+00  1.76916e+00  4.14290e-01
3.19184e+00  1.77118e+00  4.09390e-01
3.19282e+00  1.77313e+00  4.04380e-01
3.19381e+00  1.77500e+00  3.99230e-01
3.19479e+00  1.77675e+00  3.93990e-01
3.19578e+00  1.77834e+00  3.88660e-01
3.19676e+00  1.77978e+00  3.83300e-01
3.19775e+00  1.78109e+00  3.77960e-01
3.19874e+00  1.78227e+00  3.72600e-01
3.19972e+00  1.78334e+00  3.67220e-01
3.20071e+00  1.78430e+00  3.61810e-01
3.20170e+00  1.78513e+00  3.56380e-01
3.20269e+00  1.78584e+00  3.50940e-01
3.20368e+00  1.78643e+00  3.45500e-01
3.20467e+00  1.78688e+00  3.40040e-01
3.20566e+00  1.78720e+00  3.34570e-01
3.20666e+00  1.78735e+00  3.29080e-01
3.20765e+00  1.78732e+00  3.23610e-01
3.20864e+00  1.78714e+00  3.18210e-01
3.20964e+00  1.78680e+00  3.12930e-01
3.21063e+00  1.78634e+00  3.07730e-01
3.21162e+00  1.78579e+00  3.02610e-01
3.21262e+00  1.78515e+00  2.97580e-01
3.21362e+00  1.78443e+00  2.92640e-01
3.21461e+00  1.78366e+00  2.87780e-01
3.21561e+00  1.78285e+00  2.83010e-01
3.21661e+00  1.78198e+00  2.78270e-01
3.21761e+00  1.78107e+00  2.73530e-01
3.21861e+00  1.78008e+00  2.68820e-01
3.21961e+00  1.77897e+00  2.64140e-01
3.22061e+00  1.77776e+00  2.59500e-01
3.22161e+00  1.77642e+00  2.54930e-01
3.22261e+00  1.77497e+00  2.50470e-01
3.22361e+00  1.77341e+00  2.46130e-01
3.22462e+00  1.77179e+00  2.41940e-01
3.22562e+00  1.77014e+00  2.37910e-01
3.22663e+00  1.76851e+00  2.34030e-01
3.22763e+00  1.76693e+00  2.30270e-01
3.22864e+00  1.76540e+00  2.26550e-01
3.22964e+00  1.76392e+00  2.22830e-01
3.23065e+00  1.76244e+00  2.19080e-01
3.23166e+00  1.76092e+00  2.15280e-01
3.23267e+00  1.75931e+00  2.11470e-01
3.23367e+00  1.75759e+00  2.07690e-01
3.23468e+00  1.75576e+00  2.03960e-01
3.23569e+00  1.75381e+00  2.00300e-01
3.23670e+00  1.75178e+00  1.96770e-01
3.23772e+00  1.74969e+00  1.93410e-01
3.23873e+00  1.74757e+00  1.90180e-01
3.23974e+00  1.74546e+00  1.87080e-01
3.24075e+00  1.74337e+00  1.84090e-01
3.24177e+00  1.74133e+00  1.81180e-01
3.24278e+00  1.73932e+00  1.78330e-01
3.24380e+00  1.73733e+00  1.75510e-01
3.24481e+00  1.73533e+00  1.72720e-01
3.24583e+00  1.73332e+00  1.69970e-01
3.24685e+00  1.73130e+00  1.67270e-01
3.24786e+00  1.72924e+00  1.64640e-01
3.24888e+00  1.72718e+00  1.62090e-01
3.24990e+00  1.72511e+00  1.59620e-01
3.25092e+00  1.72306e+00  1.57240e-01
3.25194e+00  1.72103e+00  1.54930e-01
3.25296e+00  1.71903e+00  1.52680e-01
3.25398e+00  1.71707e+00  1.50490e-01
3.25501e+00  1.71515e+00  1.48320e-01
3.25603e+00  1.71326e+00  1.46160e-01
3.25705e+00  1.71138e+00  1.44010e-01
3.25808e+00  1.70949e+00  1.41880e-01
3.25910e+00  1.70759e+00  1.39760e-01
3.26013e+00  1.70565e+00  1.37670e-01
3.26115e+00  1.70369e+00  1.35640e-01
3.26218e+00  1.70170e+00  1.33670e-01
3.26321e+00  1.69970e+00  1.31780e-01
3.26424e+00  1.69770e+00  1.29990e-01
3.26526e+00  1.69574e+00  1.28290e-01
3.26629e+00  1.69384e+00  1.26690e-01
3.26732e+00  1.69202e+00  1.25140e-01
3.26835e+00  1.69029e+00  1.23630e-01
3.26939e+00  1.68864e+00  1.22100e-01
3.27042e+00  1.68705e+00  1.20530e-01
3.27145e+00  1.68549e+00  1.18910e-01
3.27248e+00  1.68394e+00  1.17230e-01
3.27352e+00  1.68234e+00  1.15510e-01
3.27455e+00  1.68068e+00  1.13770e-01
3.27559e+00  1.67895e+00  1.12050e-01
3.27662e+00  1.67716e+00  1.10390e-01
3.27766e+00  1.67534e+00  1.08810e-01
3.27870e+00  1.67352e+00  1.07330e-01
3.27973e+00  1.67173e+00  1.05920e-01
3.28077e+00  1.67000e+00  1.04570e-01
3.28181e+00  1.66831e+00  1.03230e-01
3.28285e+00  1.66665e+00  1.01860e-01
3.28389e+00  1.66500e+00  1.00480e-01
3.28493e+00  1.66331e+00  9.90900e-02
3.28597e+00  1.66158e+00  9.77100e-02
3.28702e+00  1.65979e+00  9.63700e-02
3.28806e+00  1.65798e+00  9.51100e-02
3.28910e+00  1.65614e+00  9.39500e-02
3.29015e+00  1.65433e+00  9.29000e-02
3.29119e+00  1.65258e+00  9.19700e-02
3.29224e+00  1.65089e+00  9.10900e-02
3.29328e+00  1.64930e+00  9.02400e-02
3.29433e+00  1.64778e+00  8.94000e-02
3.29538e+00  1.64633e+00  8.85400e-02
3.29643e+00  1.64493e+00  8.76600e-02
3.29748e+00  1.64355e+00  8.67600e-02
3.29853e+00  1.64218e+00  8.58400e-02
3.29958e+00  1.64079e+00  8.49100e-02
3.30063e+00  1.63941e+00  8.39900e-02
3.30168e+00  1.63802e+00  8.31200e-02
3.30273e+00  1.63666e+00  8.23000e-02
3.30379e+00  1.63535e+00  8.15200e-02
3.30484e+00  1.63410e+00  8.07400e-02
3.30589e+00  1.63293e+00  7.99500e-02
3.30695e+00  1.63179e+00  7.91200e-02
3.30800e+00  1.63067e+00  7.82300e-02
3.30906e+00  1.62957e+00  7.73000e-02
3.31012e+00  1.62846e+00  7.63300e-02
3.31118e+00  1.62732e+00  7.53200e-02
3.31223e+00  1.62614e+00  7.42600e-02
3.31329e+00  1.62490e+00  7.31900e-02
3.31435e+00  1.62361e+00  7.21400e-02
3.31541e+00  1.62227e+00  7.11300e-02
3.31647e+00  1.62089e+00  7.01800e-02
3.31754e+00  1.61949e+00  6.92800e-02
3.31860e+00  1.61809e+00  6.84200e-02
3.31966e+00  1.61668e+00  6.76100e-02
3.32073e+00  1.61529e+00  6.68700e-02
3.32179e+00  1.61393e+00  6.62000e-02
3.32286e+00  1.61262e+00  6.55900e-02
3.32392e+00  1.61136e+00  6.50000e-02
3.32499e+00  1.61017e+00  6.43900e-02
3.32606e+00  1.60901e+00  6.37800e-02
3.32712e+00  1.60789e+00  6.31300e-02
3.32819e+00  1.60678e+00  6.24700e-02
3.32926e+00  1.60567e+00  6.18100e-02
3.33033e+00  1.60456e+00  6.11200e-02
3.33140e+00  1.60344e+00  6.04200e-02
3.33247e+00  1.60230e+00  5.97400e-02
3.33355e+00  1.60115e+00  5.90900e-02
3.33462e+00  1.60001e+00  5.84700e-02
3.33569e+00  1.59889e+00  5.78800e-02
3.33677e+00  1.59779e+00  5.73100e-02
3.33784e+00  1.59672e+00  5.67300e-02
3.33892e+00  1.59568e+00  5.61700e-02
3.33999e+00  1.59465e+00  5.56100e-02
3.34107e+00  1.59366e+00  5.50400e-02
3.34215e+00  1.59271e+00  5.44500e-02
3.34323e+00  1.59176e+00  5.38300e-02
3.34431e+00  1.59081e+00  5.31700e-02
